Repository: StatconFred/SchlenkServer

File: schlenk.csv
Block;Run;Comments;Temperature cooling drum;dry coat weight 8 passes;length of roll;Tochter;trimming;number of layers;U/W Ten. Average 8 layers;R/W Ten. Average 8 layers;boat power;Std.Abw. boat power;resistivity;wire feed rate;solid content of ink (release coat);normalized wire feed rate;cylinder;evaporation pressure;erwartete Qualitätsstufe;d10;d50;d90;span;release coat in final product;release coat / Oberfläche;Al(0);toluene (bath);Gloss 20°;Dullness;hiding dE110°;L*-15°;L*15°;L*25°;L*45°;L*75°;L*110°;a*-15°;a*15°;a*25°;a*45°;a*75;a*110°;b*-15°;b*15°;b*25°;b*45°;b*75°;b*110°;Flop;STEM average particle thickness;STEM T-span;particles < 12 nm;particles < 20 nm;particles > 35 nm;Rheology flow point;Rheology LVE area;yield in production;GC (foil) Aceton;GC (foil) Butanon;GC (foil) Toluol
Block 1;1;7-868/Bad 14-246/6-13109;-10;1.36;20000;Tochter1;nein;8;532;357;9.049;0.431;2.502;108.2;5.63;1.469;neu;0.003;1;10.3;22.2;38.2;1.257;6.1;1.848;70.4;;266.6;62.92;10.8;135;107.7;57.33;23.8;13.31;10.7;0.8;0;0.51;0.4;0.6;0.3;1.3;1.5;2.03;1.6;0.4;0.6;28.23;22.5;0.16;0.3;5.2;0.6;845;1675;;1.95;97.98;0.01
Block 1;2;7-867/Bad 13-228/6-13082;-10;1.32;40000;Tochter1;nein;8;531;356;9.308;0.558;2.502;111.9;5.63;1.467;neu;0.0031;2;10.2;22.7;39.9;1.308;6.46;;69.84;;230.5;63.92;8.3;139.5;110.9;60.02;25.8;14.86;12.3;0.7;0;0.59;0.4;0.57;0.3;1.9;2.1;2.28;1.5;0.44;0.8;26.81;22.4;0.14;0.7;6.5;0;857;2410;;5.02;94.55;0.02
Block 1;3;7-869;0;2.1;40000;Tochter1;nein;8;537.5;362;8.897;0.443;2.593;101.6;11.17;1.459;neu;0.0028;3;;;;;;;;;;;;;;;;;;;;;;;;;;;;;;;;;;;;;;;;;
Block 2;4;7-928/Bad 15-234/6-14139;0;1.23;40000;Tochter1;ja;8;540.6;356.3;8.745;0.451;2.5;103.1;5.64;1.435;neu;0.0024;2;11;23;39.3;1.23;4.6;;70.4;;253.49;62.32;12.58;136.19;107.23;57.45;23.74;13.14;10.66;0.82;0.28;0.69;0.51;0.69;0.4;2.73;2.53;2.54;1.75;0.53;0.88;28.18;22.6;0.13;0;1.05;1.74;1326.3;2502.6;;3.97;95.97;0.01
Block 2;5;7-929/Bad 16-245/6-14069;0;1.21;20000;Tochter1;ja;8;543.8;356.3;8.706;0.472;2.516;101.8;5.64;1.448;neu;0.0026;2;11;22.2;36.4;1.144;6.57;;69.05;;198.6;66.22;15.6;140.4;111.9;59.85;25.3;14.31;11.62;0.9;-0.2;0.36;0.3;0.44;0.2;0.9;1.4;1.84;1.5;0.28;0.5;27.8;22.6;0.16;0.3;5.5;1.83;486.9;1548.8;;1.97;97.73;0
Block 2;6;7-932/Bad 17-285/6-14140;-10;2.08;40000;Tochter1;ja;8;525;375;8.733;0.471;2.502;112.5;11.08;1.432;neu;0.0022;2;10.5;21.8;36.9;1.211;4.6;;70.89;;242.63;62.88;12.05;136.76;108.45;57.9;24;13.07;10.44;0.42;-0.05;0.47;0.33;0.62;0.26;1.65;1.78;1.81;1.36;0.53;0.78;28.38;21.8;0.15;0.4;7.38;3.69;1321.7;3586.8;;5;94.91;0.02
Block 2;7;7-930/Bad 15-233/6-13982;0;1.97;20000;Tochter1;ja;8;531.3;381.3;8.601;0.452;2.518;111.6;11.07;1.476;neu;0.0027;1;10.9;22.8;39.6;1.259;4.7;;70.7;;245.5;63.26;8.2;135.3;107.2;57.04;23.4;12.91;10.4;0.7;0.1;0.49;0.4;0.62;0.3;1.9;1.7;1.96;1.7;0.49;0.8;28.58;22.9;0.14;0;4.1;6.6;968.99;2514.4;;5.02;93.14;0.02
Block 2;8;7-931/Bad 17-284/6-13958;-10;2.14;20000;Tochter1;ja;8;531.3;381.3;8.504;0.443;2.516;110.5;11.07;1.438;neu;0.0029;2;10.9;22.5;38.9;1.244;5.5;;70.3;;251.8;62.54;7.5;134.8;106.5;57.06;24.1;13.25;10.5;0.8;0.2;0.53;0.4;0.64;0.3;2.3;2.1;1.8;1.3;0.59;0.8;27.68;22.5;0.18;0;5.5;5.5;1276.9;2439.4;;5.6;94.31;0.02
Block 4;9;7-867;-10;1.32;40000;Tochter2;nein;8;531;356;9.308;0.558;2.502;111.9;5.63;1.467;neu;0.0031;2;;;;;;;;;;;;;;;;;;;;;;;;;;;;;;26.81;;;;;;;;;;;
Block 4;10;7-869;0;2.1;40000;Tochter2;nein;8;537.5;362;8.897;0.443;2.593;101.6;11.17;1.459;neu;0.0028;3;;;;;;;;;;;;;;;;;;;;;;;;;;;;;;;;;;;;;;;;;
Block 4;11;7-928/ Bad 17/286/ 6-14291;0;1.23;40000;Tochter2;ja;8;540.6;356.3;8.745;0.451;2.5;103.1;5.64;1.435;neu;0.0024;2;10.6;22.2;38.2;1.24;5.4;;71.4;;213.8;61.92;13.14;134.6;106.4;57.11;23.89;13.3;10.72;1.12;0.29;0.69;0.5;0.62;0.43;2.15;2.09;2.28;1.6;0.36;0.7;27.74;23.1;0.12;0;0.59;0.59;797.9;1183.4;;;;
Block 5;12;7-932/ Bad 15/235/ 6-14299;-10;2.08;40000;Tochter2;ja;8;525;375;8.733;0.471;2.502;112.5;11.08;1.432;neu;0.0022;2;10.8;22.8;39.6;1.26;5.7;;70.7;;203.1;63.44;10.91;136.52;108.15;57.73;23.84;13.08;10.51;0.78;0.08;0.5;0.42;0.6;0.28;1.84;1.63;1.88;1.59;0.44;0.72;28.42;22.58;0.17;0;6.28;8.52;818.7;2572.2;;;;
Block 2;13;7-933/ Bad 17/287/ 6-14446;0;1.86;40000;Tochter1;ja;8;540;381.3;8.802;0.391;2.502;111.8;8.54;1.426;alt;0.0027;;10.1;22.3;39.4;1.31;7.2;;69.3;;228.4;63.58;9.34;138.43;110.84;61.01;26.34;14.53;11.85;0.66;0.07;0.57;0.46;0.64;0.35;1.4;1.29;1.55;1.71;0.52;0.9;26.49;23.5;0.15;0;3.53;3.5;959.24;2378.2;;;;
Block 2;14;7-933;0;1.86;40000;Tochter2;ja;8;540;381.3;8.802;0.391;2.502;111.8;8.54;1.426;alt;0.0027;;;;;;;;;;;;;;;;;;;;;;;;;;;;;;;;;;;;;;;;;;
Block 2;15;7-934/ Bad 15/236/ 6-14510;0;1.82;40000;Tochter1;ja;8;540.6;378.1;8.921;0.541;2.502;112.2;8.48;1.423;alt;0.0026;;10.3;22.6;39.7;1.3;5.5;;70.3;;264.21;62.36;9.63;135.01;107.09;57.15;23.69;13.05;10.51;0.84;0.19;0.6;0.45;0.61;0.3;2.31;2.2;2.18;1.67;0.41;0.71;28.24;23.18;0.14;0;2.88;5.35;1469.4;3064.9;;;;
Block 2;16;7-934;0;1.82;40000;Tochter2;ja;8;540.6;378.1;8.921;0.541;2.502;112.2;8.48;1.423;alt;0.0026;;;;;;;;;;;;;;;;;;;;;;;;;;;;;;;;;;;;;;;;;;
Block 2;17;7-935/ Bad 16/247/ 6-14373;0;1.82;40000;Tochter1;ja;8;525;368.8;8.634;0.446;2.501;97.52;8.51;1.435;alt;0.0025;;10.3;21.1;35.3;1.18;6;;70.8;;259.77;62.24;8.75;135.06;106.8;57.71;24.3;13.61;11.2;0.6;0.26;0.69;0.56;0.72;0.45;3.01;2.87;2.72;1.98;0.82;1.26;27.32;22.22;0.12;0;2.99;2.4;1277.8;2481.3;;;;
Block 2;18;7-938;0;1.83;40000;Tochter1;ja;8;518.8;365.6;8.962;0.641;2.509;109.6;8.54;1.432;alt;0.0026;;;;;;;;;;;;;;;;;;;;;;;;;;;;;;;;;;;;;;;;;;
Block 2;19;7-938;0;1.83;40000;Tochter2;ja;8;518.8;365.6;8.962;0.641;2.509;109.6;8.54;1.432;alt;0.0026;;;;;;;;;;;;;;;;;;;;;;;;;;;;;;;;;;;;;;;;;;
Block 1;20;7-725 6-13228;0;2.06;40000;Tochter1;nein;8;537.5;365.6;8.2;0.543;2.604;97.85;8.66;1.422;alt;0.002;;10.7;22.6;38.4;1.226;6.42;1.945;70.29;;250.35;62.9;6.26;136.17;108.19;58.12;24.05;13.36;10.91;0.53;0.06;0.6;0.55;0.7;0.41;2.1;2.17;2.61;2.03;0.71;1.01;28.11;22.4;0.14;0;;1.97;1078.9;2569.5;;;;
Block 1;21;7-732 6-12359;0;2.17;40000;Tochter1;nein;8;543.8;367.5;8.539;0.374;3.104;96.42;11.45;1.26;neu;0.0022;;10.5;21.7;36.7;1.207;5.5;1.425;69.4;;274.97;;;129.67;102.61;53.88;21.17;11.31;8.84;-0.28;-0.48;0.25;0.32;0.53;0.16;1.53;1.94;2.22;1.58;0.47;0.73;30.1;21;0.15;0.2;;2.17;1428.1;4451.1;;;;
Block 1;22;7-728 6-12419;0;1.92;40000;Tochter1;nein;8;543.8;350;8.602;0.441;2.8;105.19;8.5;1.372;alt;0.0022;;10.4;21.6;36.4;1.204;6.06;1.839;70.6;;269.36;;7.96;132.74;104.06;54.88;22.08;12.06;9.7;0.84;0.31;0.71;0.53;0.7;0.35;3.54;3.14;2.91;1.98;0.66;1.01;29.24;22.9;0.14;0;;1.82;891.61;2559.5;;;;
Block 1;23;7-727 6-13229;0;2.04;40000;Tochter1;nein;8;537.5;365.6;8.521;0.454;2.495;108.11;8.66;1.473;alt;0.0022;;10.3;22;37.5;1.236;5.572;1.714;71.1;;270.48;62.32;10.62;134.62;107.19;58.52;24.42;13.48;11.03;0.66;0.14;0.47;0.6;0.75;0.5;1.81;1.4;2.01;2.08;0.76;1.14;27.37;22.8;0.14;0.8;;4.16;1198.6;2717;;;;
Block 1;24;7-730 6-13476;0;2.09;40000;Tochter1;nein;8;534.4;371.9;7.916;1.098;3.13;91.58;8.59;1.279;alt;0.00198;;10.8;22.4;38.5;1.237;7.56;2.148;67.2;;158.91;;10.52;126.11;99.45;52.27;20.81;10.98;8.29;0.93;0.18;0.51;0.42;0.68;0.34;2.25;1.66;1.8;1.43;0.35;0.72;29.61;21;0.16;0;;1.1;777.14;1661;;;;
Block 1;25;7-729 6-13376;0;2.01;40000;Tochter1;nein;8;537.5;353.1;8.499;0.42;2.801;100.67;8.45;1.374;alt;0.0021;;11;22.9;39;1.223;6.367;1.896;70.1;;284.24;61.1;7.36;131.08;103.27;54.98;22.14;11.97;9.53;0.5;0.17;0.59;0.55;0.78;0.39;3.18;2.73;2.83;2.04;0.75;1.11;28.96;22.1;0.16;0;;1.24;943.48;1932.2;;;;
Block 1;26;7-734 6-13214;0;2.21;40000;Tochter1;nein;8;537.5;361.3;8.505;0.357;2.5;113.3;11.41;1.459;neu;0.0022;;10.4;21.7;37;1.226;6.214;1.965;71.2;;283.53;61.8;8.18;133.24;104.76;55.53;22.63;12.5;10.09;0.98;0.34;0.78;0.58;0.74;0.44;2.58;2.44;2.76;2.04;0.68;0.99;28.73;23.5;0.16;0;;0.94;1201.4;1784.9;;;;
Block 1;27;7-731 6-13623;0;2.12;40000;Tochter1;nein;8;534.4;368.1;8.102;0.537;3.104;93.37;8.59;1.274;alt;0.002;;10.8;22.4;38.8;1.25;7.7128;2.154;66.9;;302.52;60.08;7.74;126.94;100.64;52.78;20.86;11.1;8.56;0.17;-0.14;0.46;0.42;0.66;0.26;1.92;2.04;2.29;1.65;0.55;0.87;29.88;20.7;0.16;0;;2.32;931.71;1588.7;;;;
Block 1;28;7-726 6-12388;0;2.06;40000;Tochter1;nein;8;531.3;371.9;8.51;0.421;2.5;111.68;8.66;1.474;alt;0.002;;10.4;21.9;37.6;1.242;5.5;1.792;72.4;;278.64;;;133.74;106.15;57.61;24.45;13.78;11.54;0.67;0.21;0.66;0.61;0.76;0.47;2.75;2.33;2.62;2.24;0.97;1.46;26.86;24.1;0.13;0;;1.81;1120.6;2618.6;;;;
Block 1;29;7-733 6-12414;0;2.2;40000;Tochter1;nein;8;550;367.5;8.583;0.414;2.5;112.76;11.41;1.461;neu;0.0022;;10.6;22.1;37.1;1.199;5.7;1.782;72.2;;258.95;;9.45;134.07;104.82;55.29;22.33;12.32;9.97;1.14;0.46;0.75;0.56;0.69;0.39;3.45;2.95;2.8;2;0.62;0.93;29.12;24.2;0.13;0.4;;2.15;759.07;1896.3;;;;
Block 1;30;7-725 6-13260;0;2.06;40000;Tochter2;nein;8;537.5;365.6;8.2;0.543;2.603;97.85;8.66;1.422;alt;0.002;;10.4;22.2;37.8;1.234;6.178;1.776;70.5;;263.02;62.4;8.68;136.14;107.89;58.28;24.26;13.4;10.9;0.55;0.04;0.57;0.54;0.69;0.43;1.84;1.86;2.37;2;0.68;1.03;27.8;21.3;0.21;0;;0.64;5118.7;2491.4;;;;
Block 1;31;7-732 6-13495;0;2.17;40000;Tochter2;nein;8;543.8;367.5;8.539;0.374;3.104;96.42;11.45;1.26;neu;0.0022;;10.5;21.5;36.5;1.209;7.99;2.263;67.7;;327.06;59.82;9.24;126.88;100.21;53.01;21.22;11.33;8.83;0.47;0.13;0.68;0.54;0.76;0.4;2.97;2.73;2.83;1.92;0.74;1.12;29.2;21;0.16;0.6;;1.83;716.55;1541.1;;;;
Block 1;32;7-728 6-13375;0;1.92;40000;Tochter2;nein;8;543.8;350;8.602;0.441;2.8;105.19;8.5;1.372;alt;0.0022;;11;22.7;38.7;1.22;6.343;1.854;70.6;;291;61.3;9.45;131.45;103.49;54.9;22.18;12.1;9.68;0.47;0.06;0.61;0.53;0.77;0.39;2.51;2.4;2.67;1.95;0.74;1.13;28.94;21.6;0.18;0;;1.31;1043.4;1953.2;;;;
Block 1;33;7-727 6-13309;0;2.04;40000;Tochter2;nein;8;537.5;365.6;8.521;0.454;2.495;108.11;8.66;1.473;alt;0.0022;;9.85;20.8;35.54;1.235;5.593;1.789;71.1;;271.85;62.68;10.29;135.83;107.52;58.31;24.47;13.58;11.11;1.02;0.27;0.58;0.6;0.73;0.53;2.02;1.54;2.03;2.08;0.66;1.03;27.41;23.7;0.13;0;;3.86;932.32;2002.4;;;;
Block 1;34;7-730 6-13607;0;2.09;40000;Tochter2;nein;8;534.4;371.9;7.916;1.098;3.13;91.58;8.59;1.279;alt;0.00198;;10.3;21.1;32.5;1.052;7.3564;2.073;67.4;;282.81;61.34;7.69;129.48;102.33;54.4;22.01;11.86;9.34;0.24;-0.05;0.55;0.5;0.75;0.37;2.26;2.27;2.55;1.86;0.73;1.1;28.85;20.9;0.16;0.3;;0.9;630.74;1497.2;;;;
Block 1;35;7-729 6-13417;0;2.01;40000;Tochter2;nein;8;537.5;353.1;8.499;0.42;2.8;100.67;8.45;1.374;alt;0.0021;;10.7;22.4;38.5;1.241;5.863;1.749;69.7;;289.11;61.58;10.29;131.76;104.34;55.8;22.97;12.61;10.15;0.57;0.1;0.65;0.54;0.74;0.42;2.11;2.03;2.51;1.98;0.75;1.13;28.2;22.1;0.16;0.6;;1.22;1156.2;2547.2;;;;
Block 1;36;7-734 6-13341;0;2.21;40000;Tochter2;nein;8;537.5;361.3;8.505;0.357;2.5;113.3;11.41;1.459;neu;0.0021;;10.6;22.4;38.1;1.228;6.195;1.956;70.5;;279.11;62.42;9.24;134.32;106.23;56.44;22.88;12.51;9.96;0.83;0.08;0.54;0.48;0.66;0.35;1.54;1.48;2.09;1.78;0.43;0.7;28.99;23.4;0.16;0.5;;0.53;1254.8;2453.3;;;;
Block 1;37;7-731 6-13727;0;2.12;40000;Tochter2;nein;8;534.4;368.1;8.102;0.537;3.104;93.37;8.59;1.274;alt;0.002;;10.3;21.2;35.9;1.208;8.644;2.448;65.3;;302.86;61.7;;128.63;101.95;54.2;22.1;12;9.43;0.62;-0.03;0.52;0.49;0.74;0.41;1.35;1.23;1.98;1.67;0.55;0.9;28.58;21;0.19;0.5;;1.33;379.05;1927.5;;;;
Block 1;38;7-726 6-13291;0;2.06;40000;Tochter2;nein;8;531.3;371.9;8.51;0.421;2.5;111.68;8.66;1.474;alt;0.002;;10.4;22.1;37.7;1.235;5.566;1.741;71.7;;287.85;61.92;9.32;135.16;107.23;57.76;23.95;13.25;10.77;0.83;0.1;0.58;0.57;0.7;0.46;1.37;1.3;2.12;2;0.6;0.91;27.93;23.2;0.15;0;;2.32;852.17;1570.3;;;;
Block 1;39;7-733 6-13290;0;2.2;40000;Tochter2;nein;8;550;367.5;8.583;0.414;2.5;112.76;11.41;1.461;neu;0.0022;;10.9;22.8;38.5;1.211;6.098;1.943;71.08;;303.07;61.08;12.79;132.06;104.36;55.52;22.68;12.51;10.01;0.86;0.05;0.56;0.5;0.67;0.41;1.23;1.33;2.13;1.82;0.49;0.79;28.57;23.6;0.16;0;;1.69;749.65;1623.4;;;;
Block 1;40;7-630 6-11204;0;1.76;40000;Tochter1;nein;8;537.5;362.5;8.746;0.357;3.108;111.13;8.49;1.349;alt;0.00324;;10.03;21.87;37.77;1.27;6.59;;69.87;;211.18;64.8;9.5;137.98;109.77;;24.75;;13.86;-0.13;-0.38;;0.34;;;1.47;1.85;;1.71;1;;26.99;20.9;0.18;0.3;22.7;3.2;1044.3;5967.5;;;;
Block 1;41;7-631 6-11199;0;1.77;40000;Tochter1;nein;8;537.5;362.5;8.809;0.393;3.098;100.288;8.49;1.349;alt;0.00307;;10.02;21.28;35.88;1.22;6.54;;70.49;;227.4;63.3;8.85;135.8;107.36;;24.16;;13.39;0.08;-0.18;;0.41;;;2.25;2.31;;1.83;1.15;;26.93;20.5;0.19;1;34.7;0.5;1086;4553.1;;;;
Block 1;42;7-647 6-11731;0;1.88;40000;Tochter1;nein;8;537.5;350;9.188;0.28;2.919;111.177;8.54;1.435;alt;0.00463;;10.38;21.9;37.4;1.23;6.25;;71.37;;232.53;63.92;9.8;136.47;108.21;58.15;24.17;13.57;11.31;0.46;0;0.62;0.52;0.65;;2.43;2.4;2.86;2.05;0.81;1.22;27.86;24.3;0.1;0;1.65;3.29;1073.3;3800;;;;
Block 1;43;7-654 6-11735;0;1.99;40000;Tochter1;nein;8;534.4;343.8;9.193;0.367;2.572;121.139;8.55;1.574;alt;0.00499;;10.16;21.79;37.01;1.23;5.1;;76.19;;236.07;64.38;11.3;139.51;111.27;61.13;26.14;14.95;12.77;0.69;-0.03;0.48;0.52;0.64;0.35;1.2;1;2.2;2.03;0.77;1.08;26.52;25.5;0.12;0;1.56;5.73;924.47;4432.9;;;;
Block 1;44;7-630 6-11205;0;1.76;40000;Tochter2;nein;8;537.5;362.5;8.746;0.357;3.108;111.13;8.49;1.349;alt;0.00324;;10.61;22.58;38.55;1.24;6.81;;70.64;;236.74;62.8;8.92;134.16;105.52;;22.92;;12.47;0.15;-0.13;;0.37;;;2.59;2.58;;1.71;0.95;;27.88;21.7;0.14;0;8.9;3;1331.1;4623.5;;;;
Block 1;45;7-631 6-11209;0;1.77;40000;Tochter2;nein;8;537.5;362.5;8.809;0.393;3.098;100.288;8.49;1.349;alt;0.00307;;9.98;21.03;35.66;1.22;6.11;;70.13;;225.51;63.5;6.47;134.65;106.54;;23.48;;13.02;-0.31;-0.44;;0.3;;;1.91;2.34;;1.72;0.99;;27.46;21.6;0.12;0;6.6;2.1;1150;5806.1;;;;
Block 1;46;7-647;0;1.88;40000;Tochter2;nein;8;537.5;350;9.188;0.28;2.919;111.177;8.54;1.435;alt;0.00463;;;;;;;;;;;;;;;;;;;;;;;;;;;;;;;;;;;;;;;;;;
Block 1;47;7-654 6-13184;0;1.99;40000;Tochter2;nein;8;534.4;343.8;9.193;0.367;2.572;121.139;8.55;1.574;alt;0.00499;;10.2;22.4;40;1.32;5.8;;70.5;;214.5;64.66;14.54;141.87;113.5;62.46;26.46;15.09;12.7;0.7;-0.22;0.35;0.49;0.59;0.3;0.2;0.1;2.15;2.06;0.68;0.8;26.94;24.49;0.28;0;2.46;5.91;832.83;3229.8;;;;
Block 1;48;7-218 6-9538;0;2.23;40000;Tochter1;nein;8;516.7;375;8.923;0.492;3.108;112.221;6.75;1.56;alt;0.00042;;10.4;22.3;38.8;1.27;4.2;;;;;;;;;;;;;;;;;;;;;;;;;;;;;;;;;;;;
Block 1;49;7-218 6-9623;0;2.23;40000;Tochter2;nein;8;516.7;375;8.923;0.492;3.108;112.221;6.75;1.56;alt;0.00042;;9.88;20.9;35.61;1.23;5.3;;73.2;;233;;10.5;137.7;111.3;;26;;12.5;0.7;-0.1;;0.6;;0.5;1.7;1.3;;2.2;;1.2;26.73;25.1;0.19;1.4;6;7.4;;;;;;
Block 1;50;7-221 6-9737;0;2;40000;Tochter1;nein;8;512.5;368.75;8.851;0.484;3.101;113.602;8.52;1.574;alt;0.00036;;10.5;21.4;35.7;1.17;5.19;;73.55;;226;;8.3;134.6;108.1;;24.1;;11.2;0.8;0.2;;0.6;;0.6;2;1.6;;2.2;;1.2;27.92;25.3;0.22;0;2.6;0;;;;;;
Block 1;51;7-221 6-9838;0;2;40000;Tochter2;nein;8;512.5;368.75;8.851;0.484;3.101;113.602;8.52;1.574;alt;0.00036;;10.5;21.5;37.2;1.22;4.8;;73.6;;287;;10;134.9;107.5;;24.1;;11.4;0.8;0.3;;0.7;;0.6;2.9;2.5;;2.3;;1.4;27.67;25;0.18;0;2.6;1.3;;;;;;
Block 1;52;7-225 6-9530;0;1.32;40000;Tochter1;nein;8;528.13;368.75;8.867;0.572;3.104;112.417;3.74;1.572;alt;0.00043;;;;;;;;;;228;64.1;12.73;141.59;113.49;;26.41;;12.92;0.25;-0.02;;0.52;;0.35;2.14;2.04;;1.99;0.81;1.13;26.9;25.8;0.18;0;1.8;4.2;;;;;;
Block 1;53;7-225 6-9646;0;1.32;40000;Tochter2;nein;8;528.13;368.75;8.867;0.572;3.104;112.417;3.74;1.572;alt;0.00043;;;;;;;;;;;;;;;;;;;;;;;;;;;;;;;;;;;;;;;;;;
Block 1;54;7-335 6-10255;0;1.77;40000;Tochter1;nein;8;537.5;368.75;8.752;0.443;3.124;108.597;6.27;1.578;alt;0.00091;;10.09;22.95;40.2;1.28;4.98;;72.6;;228;;8.6;140.7;113.9;;27.2;;12.9;0.6;0.1;;0.5;;0.4;1.7;1.5;;2;;1;26.35;24.5;0.25;3.9;7.1;5.8;;;;;;
Block 1;55;7-335 6-10309;0;1.77;40000;Tochter2;nein;8;537.5;368.75;8.752;0.443;3.124;108.597;6.27;1.578;alt;0.00091;;10.2;22.9;41.5;1.35;4.3;;74.5;;249;;9.5;139.2;113.3;;25.7;;11.9;0.8;-0.2;;0.5;;0.3;1.1;0.9;;1.8;;0.6;27.79;25.1;0.19;0;2.7;4.3;;;;;;
Block 1;56;7-336 6-10249;0;1.76;40000;Tochter1;nein;8;531.25;368.75;8.763;0.949;3.1;108.424;6.27;1.579;alt;0.00174;;10.16;21.4;36.59;1.22;4.3;;73.9;;231;;4.5;138.7;115.1;;26.5;;12.7;0.5;-0.1;;0.5;;0.4;1.3;0.8;;1.9;;0.9;27.36;25.8;0.16;0;1;5;;;;;;
Block 1;57;7-336 6-10277;0;1.76;40000;Tochter2;nein;8;531.25;368.75;8.763;0.949;3.1;108.424;6.27;1.579;alt;0.00174;;9.8;21.5;37.75;1.29;4.5;;74.2;;223;;8.9;141;113.8;;26;;12.1;0.5;-0.1;;0.5;;0.3;1.6;1.5;;1.9;;0.8;27.61;25.1;0.19;0.5;4;7;;;;;;
Block 1;58;7-337 6-10332;0;1.81;40000;Tochter1;nein;8;531.25;368.75;8.901;0.567;2.975;105.737;6.27;1.572;alt;0.00056;;10.5;22.6;39.4;1.27;4.4;;73.2;;266;;8.3;137.7;109.4;;24.7;;11.1;0.7;-0.2;;0.5;;0.4;0.8;;;1.7;;0.6;27.78;25;0.2;0.9;3.1;2.2;;;;;;
Block 1;59;7-337 6-10374;0;1.81;40000;Tochter2;nein;8;531.25;368.75;8.901;0.567;2.975;105.737;6.27;1.572;alt;0.00056;;10.15;22.4;39.3;1.3;4.7;;73.3;;232;;7.4;136.9;110.3;;24.9;;11.3;0.7;0.2;;0.6;;0.4;2.3;2;;1.9;;1;27.81;24.9;0.22;1.2;7.7;2.9;;;;;;
Block 1;60;7-341 6-10460;0;1.83;40000;Tochter1;nein;8;540.6;365.6;8.893;0.535;3.095;111.91;6.26;1.573;alt;0.00062;;10.35;22;38.6;1.28;5.5;;71.9;;254;;9.9;137.5;109.8;;24.3;;10.9;0.8;0.1;;0.5;;0.4;2.3;1.5;;1.8;;0.8;28.37;25.4;0.17;0;2.9;4.2;;;;;;
Block 1;61;7-341 6-10517;0;1.83;40000;Tochter2;nein;8;540.6;365.6;8.893;0.535;3.095;111.91;6.26;1.573;alt;0.00062;;10.2;21.6;38.5;1.29;5.7;;72.1;;266;;29.8;135.4;108.3;;23.9;;10.8;0.5;0.1;;0.5;;0.4;3.1;2.9;;2.1;;1;28.32;25.3;0.19;0;2.5;5.9;;;;;;
Block 1;62;7-342 6-10392;0;1.79;40000;Tochter1;nein;8;543.75;368.75;8.834;0.489;3.106;114.872;6.23;1.562;alt;0.00067;;10.2;22.5;39.5;1.3;4.6;;72.5;;244;;7.8;139.2;112.6;;25;;11.4;0.7;-0.1;;0.5;;0.3;0.9;0.4;;1.8;;0.7;28.4;23.8;0.22;0.6;5.7;6.3;;;;;;
Block 1;63;7-342 6-10459;0;1.79;40000;Tochter2;nein;8;543.75;368.75;8.834;0.489;3.106;114.872;6.23;1.562;alt;0.00067;;10.1;21.7;38.1;1.27;5.1;;72.6;;276;;28.2;134.4;108.3;;28.7;;17.2;0.5;-0.6;;0.1;;0.4;2.9;-3.7;;-5.1;;0.9;22.44;25.7;0.21;0;1.5;3.7;;;;;;
Block 1;64;7-509 6-11421;0;2.04;40000;Tochter1;nein;8;525;359.4;8.757;0.518;3.115;117.353;8.72;1.577;alt;0.00145;;10.4;22.1;38.45;1.24;5.5;;71.9;;229;;8.7;137.2;111.4;;28.1;;13.1;0.3;0.5;;0.3;;0.3;2;0.7;;1.4;;1.5;24.86;25.3;0.21;0.7;4.45;4.79;982.9;2990.8;;;;
Block 1;65;7-509 6-11343;0;2.04;40000;Tochter2;nein;8;525;359.4;8.757;0.518;3.115;117.353;8.72;1.577;alt;0.00145;;9.6;21.15;36.77;1.28;5.8;;71.9;;106.82;63.94;9.4;138.6;110.7;;27.9;;12.7;0.76;-0.1;0.6;0.2;;0.37;1.17;0.8;1.23;1.3;0.84;1;24.93;25;0.22;0;4.71;3.14;789.4;2126.8;;;;
Block 1;66;7-510 6-11665;0;2.1;40000;Tochter1;nein;8;518.75;350;8.918;0.594;2.973;117.532;8.72;1.58;alt;0.00136;;10.6;22.2;38.8;1.26;5.8;;71.6;;227.6;438.26;;138.47;111.6;63.73;27.9;15.43;12.77;0.7;-0.11;0.24;0.39;;0.3;0.18;-1.3;1.04;1.57;0.69;0.89;25.17;24.7;0.2;0.8;9.24;3.92;914.9;3046.5;;;;
Block 1;67;7-510 6-11750;0;2.1;40000;Tochter2;nein;8;518.75;350;8.918;0.594;2.973;117.532;8.72;1.58;alt;0.00136;;9.4;20.1;35.2;1.26;5.1;;71.7;;231.37;64.08;10.17;138.79;110.98;60.8;26.07;14.68;12.19;0.58;-0.15;0.68;0.48;0.67;0.3;1.2;1;2.36;1.8;0.75;1;26.68;24.7;0.23;0.4;4.68;6.83;1078.3;2660.8;;;;
Block 1;68;7-511 6-11477;0;2.13;40000;Tochter1;nein;8;518.75;350;8.821;0.468;3.096;119.666;8.74;1.584;alt;0.00134;;10.2;22.5;40.4;1.33;5.6;;72.1;;219.1;;7.8;139.1;111.8;;30.6;;13.5;0.4;-0.3;;-0.2;;0.3;0.6;0.3;;0.6;;1.1;23.11;26.2;0.27;0.3;7.07;5.47;1003;3387;;;;
Block 1;69;7-511 6-11667;0;2.13;40000;Tochter2;nein;8;518.75;350;8.821;0.468;3.096;119.666;8.74;1.584;alt;0.00134;;10.49;21.8;38.5;1.26;5.7;;72.1;;229;63.54;;137.4;110.6;63.52;29.09;15.92;13.07;0.6;0.01;0.2;0.19;;0.3;1.2;-0.4;0.74;1.4;0.98;1.09;23.92;24.5;0.25;0.4;6.18;5.02;1064.4;2889.1;;;;
Block 1;70;7-512 6-11587;0;2.03;40000;Tochter1;nein;8;534.375;356.25;8.883;0.467;3.111;116.259;8.66;1.581;alt;0.00134;;10.6;22;37.9;1.15;5.1;;73;;246.2;62.36;9.7;135;107.2;;25;;12;0.4;0.1;0.65;0.06;;-0.19;2.27;2.22;2.55;0.53;-0.2;1.1;26.53;24.1;0.19;0.4;7.28;0.77;797.61;1966.9;;;;
Block 1;71;7-512 6-11476;0;2.03;40000;Tochter2;nein;8;534.375;356.25;8.883;0.467;3.111;116.529;8.66;1.581;alt;0.00134;;10.9;22.6;39;1.24;5.56;;72.2;;242;;10.1;137.1;109;;25.3;;12.3;0.6;0.7;;0.5;;0.3;2.7;1.9;;1.9;;1.2;26.72;25.7;0.17;0.8;1.94;10.08;636.3;2029.8;;;;
Block 1;72;7-546 6-11384;0;1.3;40000;Tochter1;nein;8;518.75;362.5;8.385;0.562;3.108;108.768;4.75;1.44;alt;0.00176;;10.43;22.63;38.93;1.26;8.63;;69.89;;291.08;61.68;10.81;133.03;104.64;;22.9;;10.18;0.93;0.31;0.77;0.54;0.67;;2.73;2.79;2.84;1.92;0.61;;28.37;23.3;0.15;0.4;3.54;0;1035.6;1994.5;;;;
Block 1;73;7-546 6-11372;0;1.3;40000;Tochter2;nein;8;518.75;362.5;8.385;0.562;3.108;108.768;4.75;1.44;alt;0.00176;;10.49;22.59;39.13;1.27;8.09;;69.9;;228.9;63.94;10.08;138.56;110.69;;27.89;;12.72;0.76;-0.05;0.79;0.24;0.69;0.4;1.17;0.83;2.92;1.34;0.84;;24.93;23.6;0.15;0.8;5.34;1.91;1247.6;2296.5;;;;
Block 1;74;7-574 6-11812;0;1.89;40000;Tochter1;nein;8;530;375;8.763;0.561;3.116;105.524;8.51;1.438;alt;0.00232;;10.6;22.35;40;1.32;7;;71;;232.08;64.38;11.34;136.59;107.8;58.17;24.2;13.52;11;0.77;0.2;0.58;0.5;0.64;0.38;2.7;2.5;2.59;2;0.59;0.9;27.79;22.96;0.46;1.72;11.16;9.01;615.4;1982.2;;;;
Block 1;75;7-574 6-11835;0;1.89;40000;Tochter2;nein;8;530;375;8.763;0.561;3.116;105.524;8.51;1.438;alt;0.00232;;10.09;21.75;38.4;1.3;7;;70.1;;244.57;63.18;10.24;136.1;107.6;57.75;23.7;13.13;10.66;0.79;0.17;0.68;0.5;0.64;0.3;2.6;2.2;2.8;1.97;0.58;0.9;28.35;24.6;0.33;1.08;4.3;2.69;741.72;2196;;;;
Block 1;76;7-575 6-11870;0;2.08;40000;Tochter1;nein;8;531.25;375;8.672;0.406;3.133;106.449;8.61;1.438;alt;0.00229;;10.26;21.9;37.2;1.23;6.6;;70.6;;270.5;61.78;9.99;133.2;105.5;56.86;23.2;13.11;10.9;0.6;0.2;0.53;0.5;0.6;0.26;2.86;2.2;2.83;1.9;0.56;0.8;28.09;24.25;0.22;0.57;1.14;7.95;1057.6;2155.9;;;;
Block 1;77;7-575 6-11991;0;2.08;40000;Tochter2;nein;8;531.25;375;8.672;0.406;3.133;106.449;8.61;1.438;alt;0.00229;;10.19;19.36;38.3;1.28;7.8;;69.6;;246.16;42.54;10.03;134.6;106.78;57.08;23.26;12.86;10.39;0.66;0.09;0.7;0.5;0.63;0.28;2.56;2.26;2.93;1.98;0.57;0.9;28.51;23.6;0.36;0.3;5.78;3.95;1003.8;2653.3;;;;
Block 1;78;7-576 6-11989;0;2.02;40000;Tochter1;nein;8;516.6;366.7;8.684;0.507;3.103;107.503;8.6;1.435;alt;0.00255;;9.6;20.5;35.35;1.25;7.9;;69.57;;245.28;42.54;9.58;135.2;106.87;57.27;24;13.3;10.8;0.78;0.3;0.71;0.5;0.64;0.3;3.29;2.9;2.61;1.9;0.59;0.9;27.76;23.75;0.42;0.36;7.53;5.02;809.37;1868.2;;;;
Block 1;79;7-576 6-12126;0;2.02;40000;Tochter2;nein;8;516.6;366.7;8.684;0.507;3.103;107.503;8.6;1.435;alt;0.00255;;10.3;22.3;39.28;1.29;6.9;;69.7;;274.69;;8.65;132.9;105.05;56.27;23.29;12.87;10.36;0.59;0.1;0.61;0.5;0.62;0.3;2.5;2.4;2.53;1.9;0.61;0.96;28.03;23.3;0.36;0;6.52;2.9;1150.8;2630;;;;
Block 1;80;7-578 6-12547;0;2.14;40000;Tochter1;nein;8;531.25;368.75;8.771;0.55;3.111;92.298;8.5;1.24;alt;0.00184;;10.47;22.67;39.8;1.3;7;;68.97;;270.7;61.94;8.48;133.07;105.86;56.71;23.1;12.67;10.07;0.7;0.01;0.52;0.48;0.61;0.3;1.6;1.3;2.09;1.75;0.44;0.76;28.55;23.29;0.46;1.49;6.97;1;900.23;1946.5;;;;
Block 1;81;7-578 6-12538;0;2.14;40000;Tochter2;nein;8;531.25;368.75;8.771;0.55;3.111;92.298;8.5;1.24;alt;0.00184;;9.6;20.4;36;1.28;6.8;;69.2;;241.5;;12.42;133.1;104.9;55.69;22.5;12.21;9.55;1.25;0.27;0.51;0.4;0.58;0.3;2.35;1.8;2.08;1.66;0.3;0.56;29.05;22.65;0.54;5.91;9.36;8.87;543.12;1575.6;;;;
Block 1;82;7-580 6-12587;0;2.01;40000;Tochter1;nein;8;544.4;369.4;8.524;0.427;3.101;101.147;8.48;1.431;alt;0.00211;;10.1;21.1;37;1.25;6.7;;70.4;;269.6;62.7;8.19;134.5;106.7;57;23.3;12.86;10.3;0.9;0.16;0.51;0.47;0.61;0.3;2.1;1.5;1.94;1.7;0.4;0.7;28.53;23.3;0.34;0;2.86;5.14;1054.4;2246.1;;;;
Block 1;83;7-580 6-12539;0;2.01;40000;Tochter2;nein;8;544.4;369.4;8.524;0.427;3.101;101.147;8.48;1.431;alt;0.00211;;9.8;20.6;35.68;1.24;5.79;;70.53;;255.95;;8.83;134.1;104.88;55.62;22.6;12.42;10;0.8;0.3;0.64;0.5;0.68;0.3;3.39;2.8;2.63;1.89;0.56;0.9;28.8;21.4;0.54;5.33;16.46;2.42;1044.5;2858.7;;;;
Block 1;84;7-581 6-12300;0;2.03;40000;Tochter1;nein;8;540.6;365.6;8.667;0.466;3.102;103.304;8.48;1.439;alt;0.00181;;10.5;21.8;39;1.27;6.6;;69.9;;269.3;;8.13;133.19;105.1;55.83;22.8;12.65;10.2;0.7;0.18;0.64;0.49;0.62;0.3;2.76;2.6;2.64;1.8;0.53;0.87;28.6;23.4;0.3;0;3.01;1.13;885.19;1878.8;;;;
Block 1;85;7-581 6-12236;0;2.03;40000;Tochter2;nein;8;540.6;365.6;8.667;0.466;3.102;103.304;8.48;1.439;alt;0.00181;;10.35;22;34.6;1.27;6.4;;70.6;;279.44;;7.52;132.6;104.6;55.99;22.99;12.7;10.2;0.7;0.16;0.6;0.5;0.63;0.3;2.5;2.24;2.49;1.86;0.53;0.88;28.28;23.3;0.26;0;4.17;2.38;1288.5;2706.9;;;;
Block 1;86;7-650 6-12862;0;1.96;40000;Tochter1;nein;8;537.5;361.25;9.144;0.391;2.976;106.251;8.51;1.433;alt;0.029;;10.05;21.89;38.85;1.29;7.3;;69;;246.09;63.64;9.01;136.7;108.3;57.48;23.1;12.52;9.9;0.5;-0.11;0.46;0.4;0.65;0.3;1.6;1.6;2.19;1.7;0.52;0.8;29.42;22.38;0.44;0.76;10.91;3.05;1006;3531.6;;;;
Block 1;87;7-650 6-12791;0;1.96;40000;Tochter2;nein;8;537.5;361.25;9.144;0.391;2.976;106.251;8.51;1.433;alt;0.029;;10.69;22.48;38.37;1.23;6.5;;69.6;;232.86;63.04;8.5;135.8;107.3;57.4;22.9;12.39;9.87;0.37;-0.2;0.18;0.4;0.63;0.2;1.4;1.1;1.85;1.7;0.5;0.76;29.33;21.3;0.42;0.55;18.84;3.88;1048.6;3837.8;;;;
Block 1;88;7-985/ Bad 16/248/ 6-14533;0;2.26;40000;Tochter1;ja;8;512.5;381.25;9.818;0.687;2.722;126.09;11.11;1.643;neu;0.00299;;10.2;22.8;39.2;1.25;5.4;;72.9;;254.01;62.38;13.37;137.01;108.44;58.28;23.69;13.18;10.72;1.12;0.16;0.46;0.52;0.58;0.32;1.31;1.23;2.03;1.85;0.32;0.47;28.61;24.92;0.16;0;4;2;1125.8;2151.4;;;;
Block 1;89;7-985/ Bad 14/238/ 6-14772;0;2.26;40000;Tochter2;ja;8;512.5;381.25;9.818;0.687;2.722;126.09;11.11;1.643;neu;0.00299;;10.7;22.5;38.7;1.25;5.2;;74.85;;262.88;62.58;12.65;136.64;108.3;58.72;24.77;14.03;11.67;0.95;0.04;0.46;0.49;0.6;0.35;1.05;1.01;1.91;1.86;0.48;0.79;27.19;25.28;0.18;0;4.98;1.78;1046.6;2454.1;;;;
Block 1;90;7-986/ Bad 15/237/ 6-14623;0;2.27;40000;Tochter1;ja;8;518.75;381.25;9.942;0.581;2.233;121.81;11.2;1.632;neu;0.00269;;10.3;21.5;36.1;1.2;5.3;;74.8;;249.64;63.62;14.26;137.93;109.3;58.74;24.25;13.58;11.17;1.09;0.16;0.48;0.5;0.57;0.33;1.36;1.35;1.99;1.84;0.33;0.52;28.17;25.36;0.16;0;3.21;2.56;970.97;2282.5;;;;
Block 1;91;7-986;0;2.27;40000;Tochter2;ja;8;518.75;381.25;9.942;0.581;2.233;121.81;11.2;1.632;neu;0.00269;;;;;;;;;;;;;;;;;;;;;;;;;;;;;;;;;;;;;;;;;;
Block 1;92;7-987/ Bad 15/239/ 6-14940;-8;2.31;40000;Tochter1;ja;8;512.5;384.38;9.964;0.711;2.284;122.72;11.01;1.612;neu;0.00289;;10.2;21.9;37.8;1.26;5.3;;74.6;;235.45;64.1;11.28;139.24;111.16;61.02;26.6;15.39;12.98;0.93;-0.07;0.35;0.46;0.53;0.34;0.57;0.74;1.59;1.94;0.53;0.71;26.03;25.7;0.13;0;3.31;4.42;1027;1957.2;;;;
Block 1;93;7-987;-8;2.31;40000;Tochter2;ja;8;512.5;384.38;9.964;0.711;2.284;122.72;11.01;1.612;neu;0.00289;;;;;;;;;;;;;;;;;;;;;;;;;;;;;;;;;;;;;;;;;;
Block 1;94;7-988/ Bad 17/289/ 6-14749;-10;2.06;40000;Tochter1;ja;8;536.88;387.5;9.829;0.517;2.366;114.27;10.99;1.572;neu;0.00247;;10.3;22.2;38.7;1.28;5.6;;74.21;;237.04;64.12;13.38;139.33;110.87;59.87;24.82;13.84;11.39;0.93;0.01;0.36;0.47;0.55;0.28;1.05;1.07;1.84;1.88;0.38;0.59;28.04;24.79;0.16;0;0;5.39;1023.1;2723.8;;;;
Block 1;95;7-988;-10;2.06;40000;Tochter2;ja;8;536.88;387.5;9.829;0.517;2.366;114.27;10.99;1.572;neu;0.00247;;;;;;;;;;;;;;;;;;;;;;;;;;;;;;;;;;;;;;;;;;
Block 1;96;7-989/ Bad 16/249/ 6-14666;-10;2.05;40000;Tochter1;ja;8;539.38;387.5;9.817;0.486;2.352;118.16;10.99;1.564;neu;0.00251;;10.5;22.7;39;1.25;6.4;;74.01;;236.97;63.64;16.06;137.97;109.76;59.19;24.93;14.53;12.13;0.74;-0.26;0.23;0.39;0.44;0.18;0.39;0.96;1.83;1.77;0.34;0.4;27.35;24.8;0.19;0;2.05;4.78;701.8;1074.3;;;;
Block 1;97;7-989/ Bad 17/291/ 6-15007;-10;2.05;40000;Tochter2;ja;8;539.38;387.5;9.817;0.486;2.352;118.16;10.99;1.564;neu;0.00251;;10.4;22.4;38.8;1.26;6.2;;74.29;;249.73;64.18;11.46;141.77;112.99;59.76;24.26;13.68;11.21;0.75;-0.3;0.32;0.43;0.51;0.26;0.3;0.79;1.94;1.89;0.36;0.48;29.33;24.79;0.12;0;2.46;2.05;981.3;1805.1;;;;
Block 1;98;7-990;-10;2.05;40000;Tochter1;ja;8;541.25;381.25;9.899;0.542;2.256;120.86;11.02;1.565;neu;0.00263;;;;;;;;;;;;;;;;;;;;;;;;;;;;;;;;;;;;;;;;;;
Block 1;99;7-990;-10;2.05;40000;Tochter2;ja;8;541.25;381.25;9.899;0.542;2.256;120.86;11.02;1.565;neu;0.00263;;;;;;;;;;;;;;;;;;;;;;;;;;;;;;;;;;;;;;;;;;
Block 1;100;7-991/ Bad 16/251/ 6-14926;0;1.67;40000;Tochter1;ja;8;525;378.13;9.85;0.787;2.373;122.4;8.69;1.575;alt;0.00257;;10.6;22.4;38.7;1.25;5.05;;73.74;;263.35;;9.02;137.45;110.18;60.14;25.26;14.27;11.8;0.64;-0.21;0.35;1.73;0.55;0.3;0;0.24;1.82;1.73;0.42;0.69;27.27;24;0.19;0.7;8.36;1.39;1185.7;2195.5;;;;
Block 1;101;7-991/ Bad 16/252 / 6-15004;0;1.67;40000;Tochter2;ja;8;525;378.13;9.85;0.787;2.373;122.4;8.69;1.575;alt;0.00257;;10;22.2;38.6;1.29;5.6;;73.1;;230.72;64.26;8.61;141.48;112.73;61.58;26.43;15.02;12.63;0.75;0.01;0.61;0.53;0.63;0.41;1.54;2.08;2.78;2.18;0.73;0.94;26.74;24.7;0.12;0;1.24;1.86;861.41;2174.7;;;;
Block 1;102;7-992/ Bad 14/258/ 6-14592;0;1.82;40000;Tochter1;ja;8;515;375;9.651;0.706;3.086;116.45;8.69;1.581;alt;0.00252;;10.8;22.7;38.7;1.23;5.4;;75.4;;257.78;62.58;14.42;137.57;109.39;59.08;24.66;13.88;11.51;0.93;0.23;0.69;0.55;0.66;0.37;1.83;1.72;2.41;1.89;0.51;0.91;27.69;24.48;0.14;0;3.7;2.12;1179.6;2280;;;;
Block 1;103;7-992;0;1.82;40000;Tochter2;ja;8;515;375;9.651;0.706;3.086;116.45;8.69;1.581;alt;0.00252;;;;;;;;;;;;;;;;;;;;;;;;;;;;;;;;;;;;;;;;;;
Block 1;104;7-996/ Bad 17/290 / 6-14853;-6;1.9;40000;Tochter1;ja;8;525;375;10.026;0.528;2.206;123.97;8.65;1.58;alt;0.00253;;10.3;21.5;36.1;1.2;5.3;;74.8;;249.64;63.62;14.26;137.93;109.3;58.74;24.25;13.58;11.17;1.09;0.16;0.48;0.5;0.57;0.33;1.36;1.35;1.99;1.84;0.33;0.52;28.17;25.36;0.16;0;3.21;2.56;970.97;2282.5;;;;
Block 1;105;7-996;-6;1.9;40000;Tochter2;ja;8;525;375;10.026;0.528;2.206;123.97;8.65;1.58;alt;0.00253;;;;;;;;;;;;;;;;;;;;;;;;;;;;;;;;;;;;;;;;;;
Block 1;106;7-997/ Bad 14/260/ 6-14839;-10;1.99;40000;Tochter1;ja;8;546.88;390.63;9.72;0.803;2.276;117.43;8.75;1.629;alt;0.00238;;10.6;21.9;36.6;1.19;5.3;;75.69;;237.86;62.56;9.35;140.75;112.54;61.04;25.62;14.5;12.11;0.86;-0.04;0.53;0.52;0.59;0.37;0.42;0.96;2.29;2.01;0.55;0.76;27.57;25.63;0.13;0;2.08;2.6;915.3;2243.4;;;;
Block 1;107;7-997;-10;1.99;40000;Tochter2;ja;8;546.88;390.63;9.72;0.803;2.276;117.43;8.75;1.629;alt;0.00238;;;;;;;;;;;;;;;;;;;;;;;;;;;;;;;;;;;;;;;;;;
Block 1;108;7-998;-4;1.99;40000;Tochter1;ja;8;545;390.63;9.506;0.719;2.328;113.86;8.76;1.618;alt;0.00228;;;;;;;;;;;;;;;;;;;;;;;;;;;;;;;;;;;;;;;;;;
Block 1;109;7-998;-4;1.99;40000;Tochter2;ja;8;545;390.63;9.506;0.719;2.328;113.86;8.76;1.618;alt;0.00228;;;;;;;;;;;;;;;;;;;;;;;;;;;;;;;;;;;;;;;;;;
Block 1;110;7-999 / Bad / 6-14689;-10;2;40000;Tochter1;ja;8;541.88;390.63;9.329;0.708;2.324;99.54;8.76;1.634;alt;0.00235;;10.8;22;36.4;1.16;5.4;;73.89;;245.81;64;15.98;138.79;109.61;58.41;24.29;14.19;11.86;0.95;-0.06;0.4;0.42;0.49;0.24;0.55;1;1.94;1.67;0.29;0.41;28.01;26.04;0.16;0;2.46;4.92;739.4;2274.8;;;;
Block 1;111;7-999;-10;2;40000;Tochter2;ja;8;541.88;390.63;9.329;0.708;2.324;99.54;8.76;1.634;alt;0.00235;;;;;;;;;;;;;;;;;;;;;;;;;;;;;;;;;;;;;;;;;;
Block 1;112;7-1048 / Bad 17/294 / 7-1048;;;;;;;;;;;;;;;;;;;;;;;;;;;;;;;;;;;;;;;;;;;;;;;;;;;;;;;;;;
Block 1;113;7-1049 / Bad 17/293 / 6-15197;0;;;;;8;;;;;;;;;;;;;;;;;;;;;;;;;;;;;;;;;;;;;;;;;;;;;;;;;;;;
Block 1;114;7-1052 / Bad /;;;;;;;;;;;;;;;;;;;;;;;;;;;;;;;;;;;;;;;;;;;;;;;;;;;;;;;;;;
Block 1;115;7-1060 / Bad / 6-15114;0;;;;;12;;;;;;;;;;;;;;;;;;;;;;;;;;;;;;;;;;;;;;;;;;;;;;;;;;;;
Block 1;116;;;;;;;;;;;;;;;;;;;;;;;;;;;;;;;;;;;;;;;;;;;;;;;;;;;;;;;;;;;
Block 1;117;;;;;;;;;;;;;;;;;;;;;;;;;;;;;;;;;;;;;;;;;;;;;;;;;;;;;;;;;;;
Block 1;118;;;;;;;;;;;;;;;;;;;;;;;;;;;;;;;;;;;;;;;;;;;;;;;;;;;;;;;;;;;
Block 1;119;;;;;;;;;;;;;;;;;;;;;;;;;;;;;;;;;;;;;;;;;;;;;;;;;;;;;;;;;;;
Block 1;120;;;;;;;;;;;;;;;;;;;;;;;;;;;;;;;;;;;;;;;;;;;;;;;;;;;;;;;;;;;
Block 1;121;;;;;;;;;;;;;;;;;;;;;;;;;;;;;;;;;;;;;;;;;;;;;;;;;;;;;;;;;;;

File: Lawrence und Decomet.csv (part 2 of 4)
onderlacksystem_b*45","RakelapplikationPapierSonderlacksystem_dE*110","REM-Messung_Anteil%>35nm","RakelapplikationPapierSonderlacksystem_a*110","RakelapplikationPapierSonderlacksystem_b*110","NA_L*25","NA_L*75","RakelapplikationPapierSonderlacksystem_Glanz20.1","RakelapplikationPapierSonderlacksystem_Glanz60","RakelapplikationPapierSonderlacksystem_Glanz85","REM-Messung_t-Spangroß","Rakelapplikationsw-KartonRotoS01500_a*110","Rakelapplikationsw-KartonRotoS01500_a*15","Rakelapplikationsw-KartonRotoS01500_a*-15","Rakelapplikationsw-KartonRotoS01500_b*110","Rakelapplikationsw-KartonRotoS01500_b*15","Rakelapplikationsw-KartonRotoS01500_b*-15","TGA-RD_Al(0)alsAlN.1","Rakelapplikationsw-KartonRotoS01500_dE*110","GC-MS_Ethylacetat-Gehalt","TGA-RD_Gehaltreleasecoat.1","Rakelapplikationsw-KartonRotoS01500_Glanz20","Rakelapplikationsw-KartonRotoS01500_Glanz60","Rakelapplikationsw-KartonRotoS01500_Glanz85","Rakelapplikationsw-KartonRotoS01500_L*110","Rakelapplikationsw-KartonRotoS01500_L*15","Rakelapplikationsw-KartonRotoS01500_L*-15","Rakelapplikationsw-KartonRotoS01500_L*45","GC-MS_Toluolgehalt","Rheologie_SpeichermodulLVE","Rheologie_SpeichermodulFliessgrenze","NA_dE*45.1","RakelapplikationPapierSonderlacksystem_dE*110.1","Rakelapplikationsw-KartonCAB0065_dE*110","id","batch_material","batch_materialnumber","batch_manufacturingdate","batch_process","batch_type","predecessor_material","predecessor_materialnumber","predecessor_manufacturingdate","predecessor_process","predecessor_type"
"23","7000000513",1054809,NA,NA,2021-09-05,NA,19443.9917550059,723.486454652532,113.319316843345,0.0493519434628975,0.00118071024734982,122.982685512367,117.808244994111,103.166077738516,99.9734982332156,97.1520612485277,93.6097762073027,98.2148409893993,98.1336866902238,97.9058892815077,97.8074204946996,98.2588928150766,98.3820965842167,97.7982332155477,99.1703180212014,100.128150765607,93.9285041224971,97.3659599528857,98.0081272084806,98.3065959952886,98.3208480565371,107.109658421673,112.11542991755,9.59752650176678,7.86678445229682,9.03533568904594,9.01460541813899,8.93415783274441,8.74711425206125,8.76301531213192,8.70506478209658,8.75347467608952,8.77420494699647,8.89693757361602,8.92143698468787,8.7489988221437,8.88056537102474,8.79352179034158,8.65229681978799,8.76996466431095,8.85724381625442,8.74581861012956,8.87785630153121,9.08197879858657,9.16466431095406,22.6946996466431,1.50282685512367,1.13050647820966,1.18351001177856,1.18221436984688,1.09411071849234,1.1170789163722,1.05901060070671,1.10883392226148,1.10412249705536,1.16148409893993,1.10400471142521,1.08904593639576,1.13839811542992,1.03922261484099,0.977385159010601,1.07962308598351,1.0718492343934,1.07302709069494,3.05924617196702,NA,"6000011158",135709,"VP13240",2021-12-07,11.3,22.195,38.29,1.25,12,23.4,40,1.2,0.4,1.7,95.4,4.1,74,12.3,0.2,NA,NA,NA,NA,NA,NA,NA,NA,2.2,NA,0.18,NA,NA,NA,NA,NA,NA,NA,NA,NA,NA,NA,NA,NA,NA,NA,NA,NA,0.2,0.8,0.8,0.9,2.1,3.1,72.3,11.85,NA,5.5,269,316,63.9,10.7,106.5,133.48,23.3,0.2,NA,NA,NA,NA,NA,1284,"VP13240",135709,2021-12-08,"C1",NA,"MetPETFoil-Al-AC0, bds4f14",109797,2021-09-08,NA,"gamma"
"24","7000000513",1054809,NA,NA,2021-09-05,NA,19443.9917550059,723.486454652532,113.319316843345,0.0493519434628975,0.00118071024734982,122.982685512367,117.808244994111,103.166077738516,99.9734982332156,97.1520612485277,93.6097762073027,98.2148409893993,98.1336866902238,97.9058892815077,97.8074204946996,98.2588928150766,98.3820965842167,97.7982332155477,99.1703180212014,100.128150765607,93.9285041224971,97.3659599528857,98.0081272084806,98.3065959952886,98.3208480565371,107.109658421673,112.11542991755,9.59752650176678,7.86678445229682,9.03533568904594,9.01460541813899,8.93415783274441,8.74711425206125,8.76301531213192,8.70506478209658,8.75347467608952,8.77420494699647,8.89693757361602,8.92143698468787,8.7489988221437,8.88056537102474,8.79352179034158,8.65229681978799,8.76996466431095,8.85724381625442,8.74581861012956,8.87785630153121,9.08197879858657,9.16466431095406,22.6946996466431,1.50282685512367,1.13050647820966,1.18351001177856,1.18221436984688,1.09411071849234,1.1170789163722,1.05901060070671,1.10883392226148,1.10412249705536,1.16148409893993,1.10400471142521,1.08904593639576,1.13839811542992,1.03922261484099,0.977385159010601,1.07962308598351,1.0718492343934,1.07302709069494,3.05924617196702,NA,"6000011138",135709,"VP13240",2021-12-04,10.88,22.39,37.26,1.18,12.1,23.1,39,1.16,0.5,1.7,96.34,3.43,78,12.8,0.13,NA,NA,NA,NA,NA,NA,NA,NA,2.5,NA,0.22,NA,NA,NA,NA,NA,NA,NA,NA,NA,NA,NA,NA,NA,NA,NA,NA,NA,0.2,0.8,0.8,1,1.9,3.4,72.3,11.1,0.02,5.5,270,322,94.2,10.6,104.6,133.6,23.1,0.08,NA,NA,NA,NA,NA,904,"VP13240",135709,2021-12-06,"C1",NA,"MetPETFoil-Al-AC0, bds4f14",109797,2021-09-08,NA,"gamma"
"25","7000000515",1057850,NA,NA,2021-08-30,NA,19154.9295612009,718.252424942263,102.501963048499,0.0545697459584296,0.00132239838337182,114.522401847575,108.847575057737,99.6885681293302,99.6894919168591,98.894688221709,98.3472286374134,102.510508083141,104.764896073903,104.459237875289,100.332448036952,100.082794457275,99.6167436489607,99.2769053117783,99.2068129330254,98.663856812933,104.398729792148,103.472517321016,106.669861431871,97.9232101616628,98.3347575057737,109.068475750577,114.397228637413,9.01281755196305,8.70554272517321,8.69468822170901,8.70034642032333,8.44769053117783,8.47078521939954,8.64549653579677,8.27505773672056,8.74064665127021,8.27009237875289,8.82875288683603,8.33637413394919,8.5459584295612,8.44561200923788,8.62055427251732,8.5270207852194,8.35254041570439,8.74133949191686,8.50127020785219,8.43695150115473,8.61454965357968,8.61870669745958,11.8784064665127,1.2121247113164,1.13348729792148,1.19872979214781,1.10935334872979,1.09076212471132,1.17263279445727,1.03221709006928,1.12344110854503,1.19896073903002,1.18325635103926,1.14722863741339,1.24018475750577,1.4743648960739,1.43441108545035,1.43441108545035,1.40889145496536,1.41570438799076,1.32251732101617,3.87898383371824,NA,"6000011023",135709,"VP13240",2021-11-23,10.47,22.24,38.79,1.27,NA,NA,NA,NA,NA,NA,NA,NA,74.6,10.17,NA,6.52,70.28,106.6,23.18,10.19,28.72,2.97,259,4.2,22.6,0.18,133.58,0.41,0.62,0.45,3.39,2.26,1.89,8.41,2.2,NA,NA,NA,NA,NA,NA,NA,NA,NA,NA,NA,NA,NA,NA,NA,NA,NA,NA,NA,NA,NA,NA,NA,NA,NA,NA,3449.9,1358.4,NA,NA,NA,1203,"VP13240",135709,2022-11-22,"C1",NA,"MetPETFoil-VERSUCHSMATERIAL",149062,2021-09-02,"Metalizing/Coating","gamma"
"26","7000000574",1115293,NA,NA,2021-10-22,NA,18809.5406504065,738.002574525745,105.361788617886,0.0834529810298103,0.00233075880758808,115.025338753388,108.394715447154,100.390243902439,99.6846883468835,99.479674796748,98.9517615176152,99.140514905149,100.191463414634,99.8417344173442,99.0123306233062,98.1642276422764,98.7723577235772,105.760298102981,110.827777777778,105.471002710027,98.220325203252,98.1749322493225,99.5159891598916,99.489701897019,100.585230352304,110.239837398374,115.613550135501,9.17344173441734,8.67439024390244,8.93943089430894,8.81680216802168,8.68644986449864,8.63414634146342,8.75758807588076,8.66382113821138,8.73373983739837,8.77777777777778,8.85813008130081,8.60636856368564,8.64417344173442,8.30772357723577,8.95894308943089,8.66490514905149,8.68333333333333,8.95975609756097,8.8130081300813,8.91653116531165,8.95731707317073,8.51666666666667,3.66192411924119,1.3639566395664,1.27330623306233,1.3280487804878,1.29485094850949,1.47059620596206,1.52154471544715,1.59674796747967,1.4579945799458,1.49227642276423,1.41476964769648,1.5260162601626,1.59146341463415,1.33130081300813,1.26991869918699,1.3050135501355,1.28292682926829,1.25487804878049,1.37791327913279,6.48563685636856,NA,"6000011835",135709,"VP13240",2022-03-03,10.09,21.75,38.4,1.3,10.5,21.8,39,1.31,0.5,2,91.3,8.4,72,11.1,0.3,NA,NA,107.64,23.71,10.66,NA,NA,NA,2.6,24.88,NA,136.1,0.79,0.17,0.55,2.6,2.24,1.97,NA,2.69,0.32,0.91,57.75,13.13,244.57,311.87,100.92,0.18,0.3,0.2,0.8,0.9,2.2,2.6,70.1,0.3,NA,7,244.6,311.9,100.9,10.7,107.6,136.1,23.7,NA,NA,NA,NA,NA,NA,1288,"VP13240",135709,2022-03-03,"C1",NA,"MetPETFoil-Al-AC0, bds4f14",109797,2021-10-23,NA,"gamma"
"27","7000000574",1115293,NA,NA,2021-10-22,NA,18809.5406504065,738.002574525745,105.361788617886,0.0834529810298103,0.00233075880758808,115.025338753388,108.394715447154,100.390243902439,99.6846883468835,99.479674796748,98.9517615176152,99.140514905149,100.191463414634,99.8417344173442,99.0123306233062,98.1642276422764,98.7723577235772,105.760298102981,110.827777777778,105.471002710027,98.220325203252,98.1749322493225,99.5159891598916,99.489701897019,100.585230352304,110.239837398374,115.613550135501,9.17344173441734,8.67439024390244,8.93943089430894,8.81680216802168,8.68644986449864,8.63414634146342,8.75758807588076,8.66382113821138,8.73373983739837,8.77777777777778,8.85813008130081,8.60636856368564,8.64417344173442,8.30772357723577,8.95894308943089,8.66490514905149,8.68333333333333,8.95975609756097,8.8130081300813,8.91653116531165,8.95731707317073,8.51666666666667,3.66192411924119,1.3639566395664,1.27330623306233,1.3280487804878,1.29485094850949,1.47059620596206,1.52154471544715,1.59674796747967,1.4579945799458,1.49227642276423,1.41476964769648,1.5260162601626,1.59146341463415,1.33130081300813,1.26991869918699,1.3050135501355,1.28292682926829,1.25487804878049,1.37791327913279,6.48563685636856,NA,"6000011812",135709,"VP13240",2022-02-28,10.6,22.35,40.01,1.32,11.1,22.7,41.6,1.34,0.5,2,96.22,3.54,73,11,0.19,NA,NA,107.81,24.22,11.03,NA,NA,NA,3.03,23.63,NA,136.59,0.77,0.24,0.55,2.73,2.51,2,NA,9.01,0.38,0.93,58.17,13.52,232.08,306.96,100.8,0.23,0.4,0.2,0.8,0.9,2.5,2.7,71,0.72,0.04,7,232.1,307,100.8,11,107.8,136.6,24.2,0.02,NA,NA,NA,NA,NA,1204,"VP13240",135709,2022-02-28,"C1",NA,"MetPETFoil-Al-AC0, bds4f14",109797,2021-10-23,NA,"gamma"
"28","7000000575",1116701,NA,NA,2021-10-22,NA,18961.714797136,743.654653937948,106.115513126492,0.0858056085918854,0.00230948687350835,113.645465393795,109.186396181384,100.688544152745,99.9477326968974,99.6206443914081,99.3178997613365,99.3610978520286,100.1723150358,99.7758949880668,99.1112171837709,99.76861575179,98.9366348448687,98.8034606205251,105.781980906921,111.028639618138,105.898329355609,99.1952267303103,98.8289976133652,99.6514319809069,99.7128878281623,108.583293556086,113.815632458234,9.05775656324582,8.82422434367542,8.69319809069212,8.69331742243437,8.59486873508353,8.36968973747017,8.64618138424821,8.62959427207637,8.60560859188544,8.67112171837709,8.81599045346062,8.76133651551313,8.39558472553699,8.50298329355609,8.44582338902148,8.66229116945107,8.56193317422434,8.76145584725537,8.64498806682577,8.73639618138425,8.70334128878282,8.97338902147971,3.85930787589499,1.44427207637232,1.36324582338902,1.32255369928401,1.31479713603819,1.26921241050119,1.32112171837709,1.25023866348449,1.30023866348449,1.23233890214797,1.40680190930788,1.2744630071599,1.29391408114558,1.38389021479714,1.32935560859189,1.2708830548926,1.38663484486874,1.34868735083532,1.48174224343675,6.20119331742243,NA,"6000011870",135709,"VP13240",2022-03-09,10.26,21.9,37.24,1.23,10.8,22,38.8,1.27,0.5,1.9,96.28,3.5,72,10.6,0.18,NA,NA,105.54,23.24,10.9,NA,NA,NA,1.61,24.39,NA,133.21,0.63,0.21,0.52,2.86,2.23,1.95,NA,7.95,0.26,0.83,56.86,13.11,270.53,325.6,99.2,0.11,0.3,0.2,0.6,0.8,2.2,2.9,70.6,0.52,0.03,6.6,270.5,325.6,99.2,10.9,105.5,133.2,23.2,0.01,NA,NA,NA,NA,NA,585,"VP13240",135709,2022-03-07,"C1",NA,"MetPETFoil-Al-AC0, bds4f14",109797,2021-10-25,NA,"gamma"
"29","7000000575",1116701,NA,NA,2021-10-22,NA,18961.714797136,743.654653937948,106.115513126492,0.0858056085918854,0.00230948687350835,113.645465393795,109.186396181384,100.688544152745,99.9477326968974,99.6206443914081,99.3178997613365,99.3610978520286,100.1723150358,99.7758949880668,99.1112171837709,99.76861575179,98.9366348448687,98.8034606205251,105.781980906921,111.028639618138,105.898329355609,99.1952267303103,98.8289976133652,99.6514319809069,99.7128878281623,108.583293556086,113.815632458234,9.05775656324582,8.82422434367542,8.69319809069212,8.69331742243437,8.59486873508353,8.36968973747017,8.64618138424821,8.62959427207637,8.60560859188544,8.67112171837709,8.81599045346062,8.76133651551313,8.39558472553699,8.50298329355609,8.44582338902148,8.66229116945107,8.56193317422434,8.76145584725537,8.64498806682577,8.73639618138425,8.70334128878282,8.97338902147971,3.85930787589499,1.44427207637232,1.36324582338902,1.32255369928401,1.31479713603819,1.26921241050119,1.32112171837709,1.25023866348449,1.30023866348449,1.23233890214797,1.40680190930788,1.2744630071599,1.29391408114558,1.38389021479714,1.32935560859189,1.2708830548926,1.38663484486874,1.34868735083532,1.48174224343675,6.20119331742243,NA,"6000011991",135709,"VP13240",2022-03-17,10.195,21.985,38.31,1.28,10.6,21.8,39,1.3,0.5,2,94.91,4.13,72,10.1,0.94,NA,NA,106.78,23.26,10.39,NA,NA,NA,2.24,23.97,NA,134.61,0.66,0.09,0.54,2.56,2.26,1.98,NA,3.95,0.28,0.91,57.08,12.86,246.16,317.51,101.29,0.18,0.3,0.1,0.7,0.9,2.3,2.6,69.6,0.24,0.01,7.8,246.2,317.5,101.3,10.4,106.8,134.6,23.3,0.01,NA,NA,NA,NA,NA,1108,"VP13240",135709,2022-03-17,"C1",NA,"MetPETFoil-Al-AC0, bds4f14",109797,2021-10-25,NA,"gamma"
"30","7000000575",1116701,NA,NA,2021-10-22,NA,18961.714797136,743.654653937948,106.115513126492,0.0858056085918854,0.00230948687350835,113.645465393795,109.186396181384,100.688544152745,99.9477326968974,99.6206443914081,99.3178997613365,99.3610978520286,100.1723150358,99.7758949880668,99.1112171837709,99.76861575179,98.9366348448687,98.8034606205251,105.781980906921,111.028639618138,105.898329355609,99.1952267303103,98.8289976133652,99.6514319809069,99.7128878281623,108.583293556086,113.815632458234,9.05775656324582,8.82422434367542,8.69319809069212,8.69331742243437,8.59486873508353,8.36968973747017,8.64618138424821,8.62959427207637,8.60560859188544,8.67112171837709,8.81599045346062,8.76133651551313,8.39558472553699,8.50298329355609,8.44582338902148,8.66229116945107,8.56193317422434,8.76145584725537,8.64498806682577,8.73639618138425,8.70334128878282,8.97338902147971,3.85930787589499,1.44427207637232,1.36324582338902,1.32255369928401,1.31479713603819,1.26921241050119,1.32112171837709,1.25023866348449,1.30023866348449,1.23233890214797,1.40680190930788,1.2744630071599,1.29391408114558,1.38389021479714,1.32935560859189,1.2708830548926,1.38663484486874,1.34868735083532,1.48174224343675,6.20119331742243,NA,"6000012038",135709,"VP13240",2022-03-23,10.69,22.86,40.43,1.3,NA,NA,NA,NA,NA,NA,NA,NA,NA,10.1,NA,NA,NA,NA,NA,NA,NA,NA,NA,NA,NA,NA,NA,NA,NA,NA,NA,NA,NA,NA,NA,NA,NA,NA,NA,NA,NA,NA,NA,NA,NA,NA,NA,NA,NA,NA,NA,NA,NA,NA,NA,NA,NA,NA,NA,NA,NA,NA,NA,NA,NA,NA,1110,"VP13240",135709,2022-03-23,"Standard",NA,"MetPETFoil-Al-AC0, bds4f14",109797,2021-10-25,NA,"gamma"
"31","7000000575",1116701,NA,NA,2021-10-22,NA,18961.714797136,743.654653937948,106.115513126492,0.0858056085918854,0.00230948687350835,113.645465393795,109.186396181384,100.688544152745,99.9477326968974,99.6206443914081,99.3178997613365,99.3610978520286,100.1723150358,99.7758949880668,99.1112171837709,99.76861575179,98.9366348448687,98.8034606205251,105.781980906921,111.028639618138,105.898329355609,99.1952267303103,98.8289976133652,99.6514319809069,99.7128878281623,108.583293556086,113.815632458234,9.05775656324582,8.82422434367542,8.69319809069212,8.69331742243437,8.59486873508353,8.36968973747017,8.64618138424821,8.62959427207637,8.60560859188544,8.67112171837709,8.81599045346062,8.76133651551313,8.39558472553699,8.50298329355609,8.44582338902148,8.66229116945107,8.56193317422434,8.76145584725537,8.64498806682577,8.73639618138425,8.70334128878282,8.97338902147971,3.85930787589499,1.44427207637232,1.36324582338902,1.32255369928401,1.31479713603819,1.26921241050119,1.32112171837709,1.25023866348449,1.30023866348449,1.23233890214797,1.40680190930788,1.2744630071599,1.29391408114558,1.38389021479714,1.32935560859189,1.2708830548926,1.38663484486874,1.34868735083532,1.48174224343675,6.20119331742243,NA,"6000012038",135709,"VP13240",2022-03-23,10.69,22.86,40.43,1.3,NA,NA,NA,NA,NA,NA,NA,NA,NA,10.1,NA,NA,NA,NA,NA,NA,NA,NA,NA,NA,NA,NA,NA,NA,NA,NA,NA,NA,NA,NA,NA,NA,NA,NA,NA,NA,NA,NA,NA,NA,NA,NA,NA,NA,NA,NA,NA,NA,NA,NA,NA,NA,NA,NA,NA,NA,NA,NA,NA,NA,NA,NA,1109,"VP13240",135709,2022-03-23,"Standard",NA,"MetPETFoil-Al-AC0, bds4f14",109797,2021-10-25,NA,"gamma"
"32","7000000575",1116701,NA,NA,2021-10-22,NA,18961.714797136,743.654653937948,106.115513126492,0.0858056085918854,0.00230948687350835,113.645465393795,109.186396181384,100.688544152745,99.9477326968974,99.6206443914081,99.3178997613365,99.3610978520286,100.1723150358,99.7758949880668,99.1112171837709,99.76861575179,98.9366348448687,98.8034606205251,105.781980906921,111.028639618138,105.898329355609,99.1952267303103,98.8289976133652,99.6514319809069,99.7128878281623,108.583293556086,113.815632458234,9.05775656324582,8.82422434367542,8.69319809069212,8.69331742243437,8.59486873508353,8.36968973747017,8.64618138424821,8.62959427207637,8.60560859188544,8.67112171837709,8.81599045346062,8.76133651551313,8.39558472553699,8.50298329355609,8.44582338902148,8.66229116945107,8.56193317422434,8.76145584725537,8.64498806682577,8.73639618138425,8.70334128878282,8.97338902147971,3.85930787589499,1.44427207637232,1.36324582338902,1.32255369928401,1.31479713603819,1.26921241050119,1.32112171837709,1.25023866348449,1.30023866348449,1.23233890214797,1.40680190930788,1.2744630071599,1.29391408114558,1.38389021479714,1.32935560859189,1.2708830548926,1.38663484486874,1.34868735083532,1.48174224343675,6.20119331742243,NA,"6000012039",135709,"VP13240",2022-03-23,10.26,21.86,38.77,1.3,NA,NA,NA,NA,NA,NA,NA,NA,NA,10,NA,NA,NA,NA,NA,NA,NA,NA,NA,NA,NA,NA,NA,NA,NA,NA,NA,NA,NA,NA,NA,NA,NA,NA,NA,NA,NA,NA,NA,NA,NA,NA,NA,NA,NA,NA,NA,NA,NA,NA,NA,NA,NA,NA,NA,NA,NA,NA,NA,NA,NA,NA,587,"VP13240",135709,2022-03-23,"Standard",NA,"MetPETFoil-Al-AC0, bds4f14",109797,2021-10-25,NA,"gamma"
"33","7000000575",1116701,NA,NA,2021-10-22,NA,18961.714797136,743.654653937948,106.115513126492,0.0858056085918854,0.00230948687350835,113.645465393795,109.186396181384,100.688544152745,99.9477326968974,99.6206443914081,99.3178997613365,99.3610978520286,100.1723150358,99.7758949880668,99.1112171837709,99.76861575179,98.9366348448687,98.8034606205251,105.781980906921,111.028639618138,105.898329355609,99.1952267303103,98.8289976133652,99.6514319809069,99.7128878281623,108.583293556086,113.815632458234,9.05775656324582,8.82422434367542,8.69319809069212,8.69331742243437,8.59486873508353,8.36968973747017,8.64618138424821,8.62959427207637,8.60560859188544,8.67112171837709,8.81599045346062,8.76133651551313,8.39558472553699,8.50298329355609,8.44582338902148,8.66229116945107,8.56193317422434,8.76145584725537,8.64498806682577,8.73639618138425,8.70334128878282,8.97338902147971,3.85930787589499,1.44427207637232,1.36324582338902,1.32255369928401,1.31479713603819,1.26921241050119,1.32112171837709,1.25023866348449,1.30023866348449,1.23233890214797,1.40680190930788,1.2744630071599,1.29391408114558,1.38389021479714,1.32935560859189,1.2708830548926,1.38663484486874,1.34868735083532,1.48174224343675,6.20119331742243,NA,"6000012039",135709,"VP13240",2022-03-23,10.26,21.86,38.77,1.3,NA,NA,NA,NA,NA,NA,NA,NA,NA,10,NA,NA,NA,NA,NA,NA,NA,NA,NA,NA,NA,NA,NA,NA,NA,NA,NA,NA,NA,NA,NA,NA,NA,NA,NA,NA,NA,NA,NA,NA,NA,NA,NA,NA,NA,NA,NA,NA,NA,NA,NA,NA,NA,NA,NA,NA,NA,NA,NA,NA,NA,NA,586,"VP13240",135709,2022-03-23,"Standard",NA,"MetPETFoil-Al-AC0, bds4f14",109797,2021-10-25,NA,"gamma"
"34","7000000576",1118310,NA,NA,2021-10-23,NA,19476.3852657005,751.588043478261,107.323671497585,0.0882278985507246,0.0025768961352657,113.733574879227,108.672584541063,100.285748792271,99.8602657004831,99.5542270531401,99.3762077294686,99.4688405797101,99.7609903381642,99.6047101449275,99.2532608695652,99.5260869565217,99.679347826087,97.3851449275362,96.5082125603865,99.7344202898551,99.5654589371981,97.4268115942029,99.313768115942,99.5625603864734,99.8925120772947,108.209420289855,113.249033816425,8.96159420289855,8.85169082125604,8.75929951690821,8.72608695652174,8.55664251207729,8.47850241545894,8.69190821256039,8.49661835748792,8.36545893719807,8.59444444444444,8.77572463768116,8.81944444444444,8.31086956521739,8.43067632850241,8.82342995169082,8.59625603864734,8.54154589371981,8.78864734299517,8.67185990338164,8.92028985507246,8.83345410628019,9.08574879227053,3.40229468599034,1.20990338164251,1.14359903381643,1.21908212560386,1.11678743961353,1.29070048309179,1.73961352657005,1.55640096618357,1.50990338164251,1.48333333333333,1.3213768115942,1.34420289855072,1.26364734299517,1.2213768115942,1.21944444444444,1.24794685990338,1.15579710144928,1.16038647342995,1.13333333333333,5.26690821256039,NA,"6000012126",135709,"VP13240",2022-03-27,10.33,22.44,39.28,1.29,10.7,22.3,40.3,1.33,0.5,1.9,96.99,2.8,72,10.1,0.19,NA,NA,105.05,23.29,10.36,28.03,NA,NA,2.12,23.72,NA,132.93,0.59,0.14,0.5,2.51,2.42,1.9,NA,2.9,0.3,0.96,56.27,12.87,274.69,334.1,101.65,0.18,0.3,0.1,0.6,1,2.4,2.5,69.7,0.3,0.01,6.9,274.7,334.1,101.6,10.4,105.1,132.9,23.3,0.01,NA,NA,NA,NA,NA,909,"VP13240",135709,2022-03-28,"C1",NA,"MetPETFoil-Al-AC0, bds4f14",109797,2021-10-25,NA,"gamma"
"35","7000000576",1118310,NA,NA,2021-10-23,NA,19476.3852657005,751.588043478261,107.323671497585,0.0882278985507246,0.0025768961352657,113.733574879227,108.672584541063,100.285748792271,99.8602657004831,99.5542270531401,99.3762077294686,99.4688405797101,99.7609903381642,99.6047101449275,99.2532608695652,99.5260869565217,99.679347826087,97.3851449275362,96.5082125603865,99.7344202898551,99.5654589371981,97.4268115942029,99.313768115942,99.5625603864734,99.8925120772947,108.209420289855,113.249033816425,8.96159420289855,8.85169082125604,8.75929951690821,8.72608695652174,8.55664251207729,8.47850241545894,8.69190821256039,8.49661835748792,8.36545893719807,8.59444444444444,8.77572463768116,8.81944444444444,8.31086956521739,8.43067632850241,8.82342995169082,8.59625603864734,8.54154589371981,8.78864734299517,8.67185990338164,8.92028985507246,8.83345410628019,9.08574879227053,3.40229468599034,1.20990338164251,1.14359903381643,1.21908212560386,1.11678743961353,1.29070048309179,1.73961352657005,1.55640096618357,1.50990338164251,1.48333333333333,1.3213768115942,1.34420289855072,1.26364734299517,1.2213768115942,1.21944444444444,1.24794685990338,1.15579710144928,1.16038647342995,1.13333333333333,5.26690821256039,NA,"6000011989",135709,"VP13240",2022-03-16,9.6,20.68,35.915,1.27,10,20.5,36.2,1.28,0.5,1.9,94.82,3.3,72,11.6,1.87,NA,NA,106.87,24.01,10.81,NA,NA,NA,2.46,24.35,NA,135.24,0.78,0.33,0.51,3.29,2.93,1.92,NA,5.02,0.34,0.92,57.27,13.3,245.28,313.4,101.18,0.21,0.3,0.3,0.8,0.9,2.9,3.3,69.57,0.32,0,7.9,245.3,313.4,101.2,10.8,106.9,135.2,24,0.01,NA,NA,NA,NA,NA,1107,"VP13240",135709,2022-03-16,"C1",NA,"MetPETFoil-Al-AC0, bds4f14",109797,2021-10-25,NA,"gamma"
"36","7000000578",1122068,NA,NA,2021-10-26,NA,18469.8721624851,727.938590203106,91.9080047789725,0.0800227001194743,0.00184150537634409,117.384348864994,112.041577060932,101.008602150538,100.014934289128,101.591517323775,99.0817204301075,101.696296296296,100.23715651135,102.791756272401,98.2640382317802,101.860215053763,99.3571087216249,99.9516129032258,100.346117084827,99.4035842293907,98.8465949820789,99.473835125448,99.8952210274791,99.3169653524492,99.1695340501792,109.549103942652,114.833572281959,9.33476702508961,8.83297491039426,8.61959378733572,8.64086021505376,8.57252090800478,8.50465949820789,8.73154121863799,8.61863799283154,8.7389486260454,8.6115890083632,8.99820788530466,8.79796893667861,8.99689366786141,8.61063321385902,8.95830346475508,8.55782556750299,8.75782556750299,8.6884109916368,8.68805256869773,8.8452807646356,8.91636798088411,8.79545997610514,2.9816009557945,1.30430107526882,1.23249701314217,1.19139784946237,1.38327359617682,1.57252090800478,1.37395459976105,1.53739545997611,1.46941457586619,1.33620071684588,1.36881720430108,1.49988052568698,1.38853046594982,1.16917562724014,1.22365591397849,1.07455197132616,1.1221027479092,1.07311827956989,1.25806451612903,5.67072879330944,NA,"6000012547",135709,"VP13240",2022-05-12,10.47,22.67,39.84,1.3,11.1,22.8,40.8,1.3,0.5,1.8,95.97,3.85,71.69,9.9,0.14,NA,NA,105.86,23.14,10.07,28.55,NA,NA,3.17,23.47,NA,133.07,0.71,0.01,0.48,1.63,1.31,1.75,NA,1,0.32,0.76,56.71,12.67,270.74,330.49,100.87,0.23,0.3,NA,0.7,0.8,1.3,1.6,68.97,8.48,0.03,7,270.7,330.5,100.9,10.1,105.9,133.1,23.1,0.01,NA,NA,NA,NA,NA,1111,"VP13240",135709,2022-05-12,"C1",NA,"MetPETFoil-Al-AC0, bds4f14",109797,2021-10-27,NA,"gamma"
"37","7000000578",1122068,NA,NA,2021-10-26,NA,18469.8721624851,727.938590203106,91.9080047789725,0.0800227001194743,0.00184150537634409,117.384348864994,112.041577060932,101.008602150538,100.014934289128,101.591517323775,99.0817204301075,101.696296296296,100.23715651135,102.791756272401,98.2640382317802,101.860215053763,99.3571087216249,99.9516129032258,100.346117084827,99.4035842293907,98.8465949820789,99.473835125448,99.8952210274791,99.3169653524492,99.1695340501792,109.549103942652,114.833572281959,9.33476702508961,8.83297491039426,8.61959378733572,8.64086021505376,8.57252090800478,8.50465949820789,8.73154121863799,8.61863799283154,8.7389486260454,8.6115890083632,8.99820788530466,8.79796893667861,8.99689366786141,8.61063321385902,8.95830346475508,8.55782556750299,8.75782556750299,8.6884109916368,8.68805256869773,8.8452807646356,8.91636798088411,8.79545997610514,2.9816009557945,1.30430107526882,1.23249701314217,1.19139784946237,1.38327359617682,1.57252090800478,1.37395459976105,1.53739545997611,1.46941457586619,1.33620071684588,1.36881720430108,1.49988052568698,1.38853046594982,1.16917562724014,1.22365591397849,1.07455197132616,1.1221027479092,1.07311827956989,1.25806451612903,5.67072879330944,NA,"6000012538",135709,"VP13240",2022-05-27,9.6,20.7,36,1.28,10,20.4,36.2,1.28,0.4,1.7,97.9,2.01,72,9,0.08,NA,NA,104.9,22.55,9.55,29.05,NA,NA,4.3,22.86,NA,133.1,1.25,0.27,0.45,2.35,1.8,1.66,NA,7.81333333333333,0.3,0.56,55.69,12.21,241.54,311.94,98.31,0.27,0.3,0.3,1.3,0.6,1.8,2.4,69.2,12.42,0.01,6.8,241.5,311.9,98.3,9.6,104.9,133.1,22.5,0.01,NA,NA,NA,NA,NA,1291,"VP13240",135709,2022-05-12,"C1",NA,"MetPETFoil-Al-AC0, bds4f14",109797,2021-10-27,NA,"gamma"
"38","7000000580",1124984,NA,NA,2021-10-28,NA,18513.9954022988,708.038390804598,101.029655172414,0.0839124137931034,0.00212924137931034,114.593448275862,109.598275862069,99.5479310344828,99.5173563218391,99.4673563218391,99.0411494252874,98.9320689655172,99.651724137931,99.7571264367816,99.0274712643678,99.2729885057471,100.431724137931,100.970574712644,100.395172413793,99.3931034482759,98.8079310344828,99.2398850574713,99.9587356321839,99.5925287356322,98.8420689655172,108.509885057471,113.472413793103,8.94632183908046,8.5216091954023,8.63609195402299,8.58034482758621,8.50402298850575,8.55793103448276,8.5248275862069,8.39954022988506,8.58873563218391,8.51632183908046,8.58057471264368,8.49666666666667,8.6948275862069,8.38068965517241,8.3651724137931,8.27896551724138,8.34827586206896,8.47885057471264,8.38172413793103,8.54551724137931,8.53218390804598,8.74206896551724,3.55666666666667,1.29264367816092,1.15,1.0832183908046,1.03379310344828,1.08563218390805,1.28218390804598,1.16597701149425,1.09850574712644,1.14149425287356,1.23218390804598,1.28367816091954,1.16666666666667,1.04126436781609,1.09988505747126,1.2183908045977,1.16528735632184,1.1467816091954,1.04367816091954,4.22206896551724,NA,"6000012539",135709,"VP13240",2022-05-11,9.82,20.79,35.69,1.24,10.3,20.6,36.5,1.27,0.5,1.9,96.97,2.81,72.88,10,0.13,NA,NA,104.88,22.62,10.02,28.8,NA,NA,3.67,22.13,NA,134.11,0.84,0.31,0.52,3.39,2.82,1.89,NA,2.42,0.33,0.92,55.62,12.42,255.95,320.12,100.91,0.27,0.3,0.3,0.8,0.9,2.8,3.4,70.53,8.83,0.07,5.79,256,320.1,100.9,10,104.9,134.1,22.6,0.01,NA,NA,NA,NA,NA,913,"VP13240",135709,2022-05-10,"C1",NA,"MetPETFoil-Al-AC0, bds4f14",109797,2021-10-29,NA,"gamma"
"39","7000000580",1124984,NA,NA,2021-10-28,NA,18513.9954022988,708.038390804598,101.029655172414,0.0839124137931034,0.00212924137931034,114.593448275862,109.598275862069,99.5479310344828,99.5173563218391,99.4673563218391,99.0411494252874,98.9320689655172,99.651724137931,99.7571264367816,99.0274712643678,99.2729885057471,100.431724137931,100.970574712644,100.395172413793,99.3931034482759,98.8079310344828,99.2398850574713,99.9587356321839,99.5925287356322,98.8420689655172,108.509885057471,113.472413793103,8.94632183908046,8.5216091954023,8.63609195402299,8.58034482758621,8.50402298850575,8.55793103448276,8.5248275862069,8.39954022988506,8.58873563218391,8.51632183908046,8.58057471264368,8.49666666666667,8.6948275862069,8.38068965517241,8.3651724137931,8.27896551724138,8.34827586206896,8.47885057471264,8.38172413793103,8.54551724137931,8.53218390804598,8.74206896551724,3.55666666666667,1.29264367816092,1.15,1.0832183908046,1.03379310344828,1.08563218390805,1.28218390804598,1.16597701149425,1.09850574712644,1.14149425287356,1.23218390804598,1.28367816091954,1.16666666666667,1.04126436781609,1.09988505747126,1.2183908045977,1.16528735632184,1.1467816091954,1.04367816091954,4.22206896551724,NA,"6000012587",135709,"VP13240",2022-05-16,10.1,21.47,37.03,1.25,10.5,21.1,37.4,1.27,0.5,1.7,94.91,4.91,72,9.9,0.16,NA,NA,106.7,23.34,10.34,28.53,NA,NA,1.91,23.3,NA,134.53,0.94,0.16,0.47,2.1,1.54,1.73,NA,5.14,0.31,0.72,57,12.86,269.62,330.08,101.09,0.17,0.3,0.2,0.9,0.7,1.5,2.1,70.4,8.19,0.01,6.7,269.6,330.1,101.1,10.3,106.7,134.5,23.3,0.01,NA,NA,NA,NA,NA,800,"VP13240",135709,2022-05-15,"C1",NA,"MetPETFoil-Al-AC0, bds4f14",109797,2021-10-29,NA,"gamma"
"40","7000000581",1126557,NA,NA,2021-10-28,NA,18370.0634371396,719.461014994233,102.815109573241,0.0787599769319492,0.00182885813148789,115.382814302191,110.442906574394,100.221107266436,99.9312572087659,99.8275663206459,99.3896193771626,99.1856978085352,99.9643598615917,100.118915801615,99.280276816609,99.3708189158016,99.9679354094579,99.903229527105,99.4352941176471,98.8540945790081,98.6530565167243,99.6595155709343,100.592156862745,99.7509803921569,98.8314878892734,108.653287197232,113.693194925029,9.0883506343714,8.79561707035755,8.78800461361015,8.71487889273356,8.62006920415225,8.66735870818916,8.44740484429066,8.5199538638985,8.77347174163783,8.59653979238754,8.79377162629758,8.64348327566321,8.8161476355248,8.45294117647059,8.33702422145329,8.35893886966551,8.59250288350634,8.61130334486736,8.58269896193772,8.68904267589389,8.78673587081892,8.95167243367935,3.79746251441753,1.27785467128028,1.09181084198385,1.10230680507497,1.06989619377163,1.09307958477509,1.15386389850058,1.12549019607843,1.05686274509804,1.08454440599769,1.14140715109573,1.10726643598616,1.07704728950404,1.04890426758939,1.0677047289504,1.1116493656286,1.10196078431373,1.06309111880046,1.04532871972318,4.0964244521338,NA,"6000012236",135709,"VP13240",2022-04-07,10.375,22.305,39.195,1.29,10.6,22,39.9,1.33,0.5,1.9,95.74,2.67,77.3,12.3,0.32,NA,NA,104.64,22.98,10.205,28.275,NA,NA,1.8,23.64,NA,132.6,0.695,0.165,0.51,2.515,2.26,1.865,NA,2.38,0.32,0.885,55.965,12.69,279.79,336.09,100.71,0.13,0.3,0.2,0.7,0.9,2.3,2.5,70.6,0.53,1.27,6.4,280.1,336.2,100.8,10.2,104.6,132.6,23,0.01,NA,NA,NA,NA,NA,1017,"VP13240",135709,2022-04-07,"C1",NA,"MetPETFoil-Al-AC0, bds4f14",109797,2021-10-29,NA,"gamma"
"41","7000000581",1126557,NA,NA,2021-10-28,NA,18370.0634371396,719.461014994233,102.815109573241,0.0787599769319492,0.00182885813148789,115.382814302191,110.442906574394,100.221107266436,99.9312572087659,99.8275663206459,99.3896193771626,99.1856978085352,99.9643598615917,100.118915801615,99.280276816609,99.3708189158016,99.9679354094579,99.903229527105,99.4352941176471,98.8540945790081,98.6530565167243,99.6595155709343,100.592156862745,99.7509803921569,98.8314878892734,108.653287197232,113.693194925029,9.0883506343714,8.79561707035755,8.78800461361015,8.71487889273356,8.62006920415225,8.66735870818916,8.44740484429066,8.5199538638985,8.77347174163783,8.59653979238754,8.79377162629758,8.64348327566321,8.8161476355248,8.45294117647059,8.33702422145329,8.35893886966551,8.59250288350634,8.61130334486736,8.58269896193772,8.68904267589389,8.78673587081892,8.95167243367935,3.79746251441753,1.27785467128028,1.09181084198385,1.10230680507497,1.06989619377163,1.09307958477509,1.15386389850058,1.12549019607843,1.05686274509804,1.08454440599769,1.14140715109573,1.10726643598616,1.07704728950404,1.04890426758939,1.0677047289504,1.1116493656286,1.10196078431373,1.06309111880046,1.04532871972318,4.0964244521338,NA,"6000012300",135709,"VP13240",2022-04-12,10.69,22.96,39.95,1.27,10.5,21.8,39,1.3,0.5,1.8,95.73,4.06,73,9.7,0.19,NA,NA,105.13,22.82,10.23,28.6,NA,NA,1.66,23.64,NA,133.19,0.7,0.18,0.49,2.76,2.62,1.85,NA,1.13,0.3,0.87,55.83,12.65,269.32,329.72,101.04,0.15,0.3,0.2,0.7,0.9,2.6,2.8,69.9,0.53,0.01,6.6,269.3,329.7,101,10.2,105.1,133.2,22.8,0.01,NA,NA,NA,NA,NA,798,"VP13240",135709,2022-04-10,"C1",NA,"MetPETFoil-Al-AC0, bds4f14",109797,2021-10-29,NA,"gamma"
"42","7000000648",1163521,NA,NA,2022-01-19,NA,19471.4448529412,756.08125,108.076960784314,0.166726715686275,0.00503901960784314,115.62512254902,110.279166666667,99.550612745098,100.700735294118,100.254656862745,99.0384803921569,99.159681372549,100.918382352941,101.130637254902,99.5176470588235,99.9623774509804,100.459803921569,99.5654411764706,100.59387254902,101.432352941176,99.6069852941176,99.0354166666667,100.394730392157,100.490318627451,99.7781862745098,108.613112745098,113.876348039216,9.61213235294118,9.16776960784314,9.43026960784314,9.01102941176471,9.16887254901961,9.12438725490196,8.96642156862745,9.0125,8.97598039215686,9.12071078431373,9.05845588235294,9.20723039215686,9.22867647058824,8.92401960784314,8.95808823529412,9.05049019607843,9.10625,9.12365196078431,8.86274509803922,9.11029411764706,9.24620098039216,9.4093137254902,11.9161764705882,1.23406862745098,1.07598039215686,1.14620098039216,1.14987745098039,1.21176470588235,1.41335784313725,1.28406862745098,1.09019607843137,1.09742647058824,1.28995098039216,1.10894607843137,1.19644607843137,1.15833333333333,1.17463235294118,1.21237745098039,1.27095588235294,1.2265931372549,1.38345588235294,2.53210784313726,2022-02-03 15:24:35,"6000012640",135709,"VP13240",2022-05-22,10.27,21.81,38.08,1.27,10.6,21.5,38.1,1.28,0.5,1.7,94.21,5.47,71,9.7,0.29,NA,NA,107.96,23.44,10.16,28.89,NA,NA,1.97,21.78,NA,135.64,0.56,-0.16,0.46,1.28,0.56,1.74,NA,4.41,0.28,0.78,58.19,12.74,241.4,315.85,100.17,0.19,0.3,-0.2,0.6,0.8,0.6,1.3,69.5,7.77,0.02,6.9,241.4,315.8,100.2,10.2,108,135.6,23.4,0.02,NA,NA,NA,NA,NA,590,"VP13240",135709,2022-05-23,"C1",NA,"MetPETFoil-Al-AC0, bds4f14",109797,2022-01-20,NA,"gamma"
"43","7000000648",1163521,NA,NA,2022-01-19,NA,19471.4448529412,756.08125,108.076960784314,0.166726715686275,0.00503901960784314,115.62512254902,110.279166666667,99.550612745098,100.700735294118,100.254656862745,99.0384803921569,99.159681372549,100.918382352941,101.130637254902,99.5176470588235,99.9623774509804,100.459803921569,99.5654411764706,100.59387254902,101.432352941176,99.6069852941176,99.0354166666667,100.394730392157,100.490318627451,99.7781862745098,108.613112745098,113.876348039216,9.61213235294118,9.16776960784314,9.43026960784314,9.01102941176471,9.16887254901961,9.12438725490196,8.96642156862745,9.0125,8.97598039215686,9.12071078431373,9.05845588235294,9.20723039215686,9.22867647058824,8.92401960784314,8.95808823529412,9.05049019607843,9.10625,9.12365196078431,8.86274509803922,9.11029411764706,9.24620098039216,9.4093137254902,11.9161764705882,1.23406862745098,1.07598039215686,1.14620098039216,1.14987745098039,1.21176470588235,1.41335784313725,1.28406862745098,1.09019607843137,1.09742647058824,1.28995098039216,1.10894607843137,1.19644607843137,1.15833333333333,1.17463235294118,1.21237745098039,1.27095588235294,1.2265931372549,1.38345588235294,2.53210784313726,2022-02-03 15:24:35,"6000012747",135709,"VP13240",2022-06-03,10.72,22.59,39,1.25,11.4,23.1,40.9,1.27,0.4,1.8,91.73,7.98,72.1,10.3,0.24,NA,NA,108.7,23.36,10.25,29.2,NA,NA,2.25,22.33,NA,136.75,0.24,-0.23,0.45,1.61,1.6,1.82,NA,2.48,0.27,0.9,57.89,12.73,236.76,315.68,100.58,0.2,0.3,-0.2,0.2,0.9,1.6,1.6,69.1,7.85,0.02,7.3,236.8,315.7,100.6,10.2,108.7,136.8,23.4,0.03,NA,NA,NA,NA,NA,694,"VP13240",135709,2022-06-03,"C1",NA,"MetPETFoil-Al-AC0, bds4f14",109797,2022-01-20,NA,"gamma"
"44","7000000649",1165090,NA,NA,2022-01-19,NA,19659.9672955975,784.981006289308,111.997358490566,0.167394968553459,0.00431583647798742,115.552075471698,110.501132075472,100.807295597484,100.457358490566,100.578867924528,96.8266666666667,99.2993710691824,100.127295597484,100.409182389937,99.8706918238994,100.176226415094,100.223144654088,99.6318238993711,100.358490566038,100.423899371069,99.3680503144654,99.291572327044,100.288427672956,100.409685534591,100.069308176101,108.999245283019,113.785786163522,9.58792452830189,9.18125786163522,9.44452830188679,9.10540880503145,9.25698113207547,9.07081761006289,8.9948427672956,8.99459119496855,9.09572327044025,9.16918238993711,9.09660377358491,9.21584905660377,9.10377358490566,9.00440251572327,8.98880503144654,9.08352201257862,9.11408805031447,9.11987421383648,8.98176100628931,9.09169811320755,9.22729559748428,9.4222641509434,15.3163522012579,1.17823899371069,1.17723270440252,1.12251572327044,1.09069182389937,1.25786163522013,1.2440251572327,1.37220125786164,1.14377358490566,1.1537106918239,1.16842767295597,1.19056603773585,1.28327044025157,1.20339622641509,1.23647798742138,1.27232704402516,1.24654088050314,1.2062893081761,1.22754716981132,2.5159748427673,2022-02-03 15:24:35,"6000012792",135709,"VP13240",2022-06-10,10.53,22.58,40.07,1.31,11.1,22.8,40.8,1.3,0.4,1.6,96.62,3.22,72,10,0.14,NA,NA,108.03,23.125,9.995,29.315,NA,NA,2.13,21.94,NA,136.25,0.445,-0.19,0.405,1.22,1.06,1.66,NA,2.12,0.26,0.715,57.625,12.535,240.185,317.355,99.74,0.17,0.3,-0.2,0.5,0.7,1.1,1,69.7,8.17,0.01,7.1,244.9,320.4,99.6,10.2,108.5,136.5,23.3,0.01,NA,NA,NA,NA,NA,695,"VP13240",135709,2022-06-10,"C1",NA,"MetPETFoil-Al-AC0, bds4f14",109797,2022-01-21,NA,"gamma"
"45","7000000649",1165090,NA,NA,2022-01-19,NA,19659.9672955975,784.981006289308,111.997358490566,0.167394968553459,0.00431583647798742,115.552075471698,110.501132075472,100.807295597484,100.457358490566,100.578867924528,96.8266666666667,99.2993710691824,100.127295597484,100.409182389937,99.8706918238994,100.176226415094,100.223144654088,99.6318238993711,100.358490566038,100.423899371069,99.3680503144654,99.291572327044,100.288427672956,100.409685534591,100.069308176101,108.999245283019,113.785786163522,9.58792452830189,9.18125786163522,9.44452830188679,9.10540880503145,9.25698113207547,9.07081761006289,8.9948427672956,8.99459119496855,9.09572327044025,9.16918238993711,9.09660377358491,9.21584905660377,9.10377358490566,9.00440251572327,8.98880503144654,9.08352201257862,9.11408805031447,9.11987421383648,8.98176100628931,9.09169811320755,9.22729559748428,9.4222641509434,15.3163522012579,1.17823899371069,1.17723270440252,1.12251572327044,1.09069182389937,1.25786163522013,1.2440251572327,1.37220125786164,1.14377358490566,1.1537106918239,1.16842767295597,1.19056603773585,1.28327044025157,1.20339622641509,1.23647798742138,1.27232704402516,1.24654088050314,1.2062893081761,1.22754716981132,2.5159748427673,2022-02-03 15:24:35,"6000012651",135709,"VP13240",2022-05-23,10.1,21.95,38.01,1.27,11.2,23.2,41,1.28,0.1,0.5,95.9,4,72,10.2,0.2,NA,NA,128.43,25.73,13.83,31.8,NA,NA,1.79,22.12,NA,152.23,-0.33,-0.9,0.09,-1.61,-1.3,0.51,NA,6.28,-0.14,-0.38,67.06,16.34,245.78,317.6,100.95,0.16,-0.1,-0.9,-0.3,-0.4,-1.3,-1.6,70,8.23,NA,7.3,245.8,317.6,101,13.8,128.4,152.2,25.7,NA,NA,NA,NA,NA,NA,914,"VP13240",135709,2022-05-23,"C1",NA,"MetPETFoil-Al-AC0, bds4f14",109797,2022-01-21,NA,"gamma"
"46","7000000650",1166818,NA,NA,2022-01-21,NA,19444.0047562426,742.591914387634,105.967895362663,0.172054696789536,0.0293238644470868,116.799762187872,111.935790725327,102.648989298454,101.594768133175,100.563733650416,99.9902497027348,100.188585017836,100.49631391201,100.409274673008,100.626753864447,101.120214030916,101.224732461356,100.616884661118,100.497146254459,100.269916765755,99.8892984542212,100.033293697979,100.594768133175,100.625089179548,100.498929845422,109.600713436385,115.051367419738,9.32722948870392,9.24173602853745,9.32068965517241,9.06623067776457,9.04268727705113,9.05862068965517,9.04684898929845,9.07764565992866,9.11640903686088,9.18216409036861,9.08644470868014,9.38668252080856,9.17086801426873,9.0140309155767,8.98561236623068,9.16730083234245,9.05434007134364,9.02473246135553,8.99560047562426,9.07324613555291,9.33008323424495,9.39548156956005,13.9696789536266,1.63222354340071,1.29988109393579,1.10154577883472,1.01866825208086,1.20047562425684,1.21676575505351,1.22223543400713,1.16183115338882,1.279548156956,1.22080856123662,1.210225921522,1.23959571938169,1.094887039239,1.1128418549346,1.21545778834721,1.12425683709869,1.194887039239,1.24625445897741,2.87859690844233,2022-02-03 15:24:35,"6000012791",135709,"VP13240",2022-06-10,10.69,22.48,38.37,1.23,11.9,23.8,41.6,1.24,0.4,1.7,94.9,4.92,72,10.2,0.15,NA,NA,107.3,22.93,9.87,29.33,NA,NA,2.04,21.35,NA,135.82,0.37,-0.16,0.41,1.44,1.12,1.7,NA,3.88,0.25,0.76,57.4,12.39,232.86,313.24,99.56,0.21,0.2,-0.2,0.4,0.8,1.1,1.4,69.6,8.5,0.01,6.5,232.9,313.2,99.6,9.9,107.3,135.8,22.9,0.02,NA,NA,NA,NA,NA,1208,"VP13240",135709,2022-06-10,"C1",NA,"MetPETFoil-Al-AC0, bds4f14",109797,2022-01-25,NA,"gamma"
